Repository: Hosbital1990/spectral-ML-training

# Raman Spectral Classification Pipeline

## Overview

This project builds a complete machine learning pipeline to classify minerals based on their Raman spectra.

The dataset consists of thousands of `.txt` files, each containing:

* Raman **wavenumber (x-axis)**
* Raman **intensity (y-axis)**
* Metadata including **mineral name (label)**

The goal is to transform raw spectral data into a **trainable machine learning dataset** and evaluate a baseline classification model.

---

### Required pickle files before each dependent step

* Before Step 3 or Step 4, create `parsed_spectra.pkl` by running Step 2.
* Before Step 5, create `ml_dataset.pkl` by running Step 4.

File: LR-Raman/Beudantite__R100183__Broad_Scan__780__0__unoriented__Raman_Data_Raw__97e649dd8aa5c0dc4a3674424373.txt
##NAMES=Beudantite
##RRUFFID=R100183
##IDEAL CHEMISTRY=PbFe^3+^_3_(AsO_4_)(SO_4_)(OH)_6_
##LOCALITY=Mina Ojuela (Campo Sur), Mapimi, Durango, Mexico
##OWNER=RRUFF
##SOURCE=Marcus Origlieri
##DESCRIPTION=Greenish-yellow blocky crystals associated with mimetite
##STATUS=The identification of this mineral is confirmed by single-crystal X-ray diffraction and chemical analysis
##URL=https://www.rruff.net/odr/rruff_sample/R100183
##MEASURED CHEMISTRY=Pb_1.02_(Fe_2.76_Zn_0.04_)(S_0.57_As_0.44_)O_4_(AsO_3_OH)(OH)_6_
##DIFFRACTION SAMPLE DESCRIPTION=Single crystal, powder profile is calculated
##CELL PARAMETERS=a: 7.3618 b: 7.3618 c: 17.078 alpha: 90 beta: 90 gamma: 120 volume: 801.55 crystal system: hexagonal
##FILETYPE=Raman RAW
##RAMAN WAVELENGTH=780

157.1868, 629.2726
159.1152, 632.4234
161.0437, 637.1393
162.9722, 644.4181
164.9006, 651.5234
166.8291, 657.1568
168.7576, 663.0075
170.6860, 671.1266
172.6145, 681.1252
174.5430, 690.1006
176.4714, 696.9440
178.3999, 704.0417
180.3284, 710.3514
182.2568, 718.1533
184.1853, 729.5349
186.1138, 743.5338
188.0422, 757.6926
189.9707, 772.7009
191.8992, 786.2404
193.8276, 799.5762
195.7561, 810.0203
197.6846, 815.9217
199.6130, 818.1761
201.5415, 817.8312
203.4700, 815.3229
205.3984, 807.5814
207.3269, 792.4286
209.2554, 776.3483
211.1838, 760.5792
213.1123, 745.3373
215.0408, 731.1501
216.9692, 717.9144
218.8977, 703.0236
220.8262, 684.8786
222.7546, 669.6986
224.6831, 659.8011
226.6116, 651.5714
228.5400, 642.8159
230.4685, 634.2351
232.3970, 627.3712
234.3254, 622.4559
236.2539, 618.4866
238.1824, 615.8551
240.1108, 613.2404
242.0393, 610.0673
243.9678, 606.6801
245.8962, 603.4569
247.8247, 600.3047
249.7532, 596.2891
251.6816, 591.0623
253.6101, 587.0568
255.5386, 585.9592
257.4670, 584.6527
259.3955, 581.3359
261.3240, 577.1225
263.2524, 573.8734
265.1809, 571.5169
267.1094, 568.7642
269.0378, 564.9969
270.9663, 562.4981
272.8948, 563.2484
274.8232, 564.1418
276.7517, 562.6321
278.6802, 559.9671
280.6086, 559.3294
282.5371, 560.6667
284.4656, 562.4117
286.3940, 564.9260
288.3225, 566.6824
290.2510, 566.5272
292.1794, 566.1097
294.1079, 567.5594
296.0364, 569.8051
297.9648, 569.9271
299.8933, 567.6396
301.8218, 564.8200
303.7502, 561.4433
305.6787, 558.0473
307.6072, 554.8147
309.5356, 551.5901
311.4641, 548.1879
313.3926, 544.6456
315.3210, 541.1627
317.2495, 537.9521
319.1780, 533.9788
321.1064, 528.3677
323.0349, 523.0328
324.9634, 519.1179
326.8918, 515.3915
328.8203, 510.6270
330.7488, 505.0616
332.6772, 499.3919
334.6057, 493.1093
336.5342, 488.2446
338.4626, 485.5511
340.3911, 483.3004
342.3196, 481.1395
344.2480, 479.0036
346.1765, 476.7328
348.1050, 474.4088
350.0334, 472.4703
351.9619, 471.0421
353.8904, 469.6833
355.8188, 467.7080
357.7473, 466.8966
359.6758, 468.5673
361.6042, 470.9120
363.5327, 472.7064
365.4612, 474.0697
367.3896, 475.3659
369.3181, 476.6625
371.2466, 477.4308
373.1750, 477.4076
375.1035, 477.3987
377.0320, 477.5981
378.9604, 477.8698
380.8889, 477.6526
382.8174, 477.6610
384.7458, 479.2489
386.6743, 482.5112
388.6028, 486.2437
390.5313, 490.3029
392.4597, 495.3670
394.3882, 501.3590
396.3167, 508.8659
398.2451, 519.7569
400.1736, 530.8139
402.1021, 538.0905
404.0305, 542.3801
405.9590, 548.0106
407.8875, 554.9965
409.8159, 562.2781
411.7444, 569.8126
413.6729, 577.3763
415.6013, 584.7791
417.5298, 592.2889
419.4583, 600.0189
421.3867, 607.9514
423.3152, 616.3889
425.2437, 625.1310
427.1721, 632.9422
429.1006, 639.7853
431.0291, 645.5569
432.9575, 649.7953
434.8860, 653.5530
436.8145, 656.4860
438.7429, 659.7390
440.6714, 664.9466
442.5999, 671.0436
444.5283, 675.9915
446.4568, 679.7623
448.3853, 681.6204
450.3137, 681.1542
452.2422, 679.6018
454.1707, 675.5265
456.0991, 672.6218
458.0276, 672.2546
459.9561, 673.6812
461.8845, 676.5621
463.8130, 680.6141
465.7415, 685.8943
467.6699, 692.4418
469.5984, 697.0350
471.5269, 700.2215
473.4553, 699.6227
475.3838, 696.7923
477.3123, 687.9662
479.2407, 670.0482
481.1692, 646.8092
483.0977, 619.5377
485.0261, 590.3124
486.9546, 562.5828
488.8831, 536.3167
490.8115, 513.7064
492.7400, 495.1160
494.6685, 480.0285
496.5969, 469.4534
498.5254, 460.9129
500.4539, 454.2147
502.3823, 448.6198
504.3108, 443.4175
506.2393, 439.0304
508.1677, 436.4600
510.0962, 435.6011
512.0247, 434.3894
513.9531, 432.4798
515.8816, 431.3048
517.8101, 431.2909
519.7385, 431.0115
521.6670, 429.7009
523.5955, 428.6129
525.5239, 428.2690
527.4524, 428.6602
529.3809, 430.0926
531.3093, 432.2342
533.2378, 434.1425
535.1663, 435.8165
537.0947, 436.7711
539.0232, 436.7749
540.9517, 437.2457
542.8801, 438.6488
544.8086, 440.0137
546.7371, 440.9220
548.6655, 441.7206
550.5940, 442.8230
552.5225, 443.7659
554.4509, 444.0438
556.3794, 443.6506
558.3079, 442.2906
560.2363, 440.0463
562.1648, 438.4489
564.0933, 437.8532
566.0217, 436.2831
567.9502, 432.9478
569.8787, 429.2775
571.8071, 425.1570
573.7356, 421.5834
575.6641, 419.8268
577.5925, 418.3745
579.5210, 414.9435
581.4495, 410.4996
583.3779, 407.4800
585.3064, 405.7632
587.2349, 404.7338
589.1633, 404.4296
591.0918, 404.2160
593.0203, 404.2930
594.9487, 403.9129
596.8772, 402.7152
598.8057, 401.3876
600.7341, 400.0215
602.6626, 398.8744
604.5911, 398.6442
606.5195, 398.4756
608.4480, 396.4046
610.3765, 396.8440
612.3049, 393.0923
614.2334, 396.0614
616.1619, 397.4844
618.0903, 396.2672
620.0188, 395.1778
621.9473, 395.2621
623.8757, 394.1436
625.8042, 390.7192
627.7327, 386.6537
629.6611, 381.9457
631.5896, 377.8175
633.5181, 375.9524
635.4465, 374.9612
637.3750, 372.3882
639.3035, 368.5880
641.2319, 365.6852
643.1604, 363.6743
645.0889, 362.7208
647.0173, 363.4033
648.9458, 363.6724
650.8743, 363.3527
652.8027, 362.7679
654.7312, 361.6895
656.6597, 360.8643
658.5881, 360.9127
660.5166, 361.0103
662.4451, 360.4540
664.3735, 359.7335
666.3020, 359.4898
668.2305, 359.5698
670.1589, 359.5376
672.0874, 359.4194
674.0159, 359.5225
675.9443, 359.9068
677.8728, 360.0194
679.8013, 359.9051
681.7297, 358.9672
683.6582, 356.4459
685.5867, 354.9002
687.5151, 355.9554
689.4436, 356.8960
691.3721, 356.5259
693.3005, 355.7032
695.2290, 354.9147
697.1575, 354.1047
699.0859, 353.1927
701.0144, 352.2324
702.9429, 351.3060
704.8713, 350.4268
706.7998, 349.5350
708.7283, 348.6559
710.6567, 348.2806
712.5852, 348.4725
714.5137, 348.7914
716.4421, 349.5072
718.3706, 349.2262
720.2991, 346.5362
722.2275, 344.6385
724.1560, 345.1085
726.0845, 345.4495
728.0129, 343.9384
729.9414, 342.5578
731.8699, 343.3110
733.7983, 344.5396
735.7268, 344.1222
737.6553, 342.9293
739.5837, 342.5562
741.5122, 342.6519
743.4407, 341.8915
745.3691, 340.4556
747.2976, 340.7010
749.2261, 343.1116
751.1545, 344.1138
753.0830, 342.2186
755.0115, 342.0579
756.9399, 345.4992
758.8684, 347.8587
760.7969, 347.4556
762.7253, 347.6436
764.6538, 349.7214
766.5823, 352.1686
768.5107, 354.2650
770.4392, 356.4912
772.3677, 358.7227
774.2961, 361.7205
776.2246, 366.8070
778.1531, 372.5577
780.0815, 376.6390
782.0100, 379.8296
783.9385, 384.2056
785.8669, 389.6106
787.7954, 395.0427
789.7239, 400.5120
791.6523, 405.9310
793.5808, 411.2787
795.5093, 416.6936
797.4377, 422.1753
799.3662, 427.6707
801.2947, 433.1466
803.2231, 438.6998
805.1516, 444.4487
807.0801, 449.9971
809.0085, 455.5435
810.9370, 460.1747
812.8655, 462.1686
814.7939, 465.2807
816.7224, 472.8487
818.6509, 480.1775
820.5793, 483.8674
822.5078, 486.3952
824.4363, 489.9115
826.3647, 493.6733
828.2932, 497.1557
830.2217, 499.9414
832.1501, 500.6375
834.0786, 500.2047
836.0071, 501.6676
837.9355, 504.4315
839.8640, 506.1125
841.7925, 506.6158
843.7209, 505.0736
845.6494, 501.5426
847.5779, 497.4995
849.5063, 493.0519
851.4348, 488.0528
853.3633, 482.6513
855.2917, 475.5273
857.2202, 466.0714
859.1487, 456.1898
861.0771, 445.9887
863.0056, 435.7894
864.9341, 424.7563
866.8625, 415.1598
868.7910, 407.9531
870.7195, 401.5570
872.6479, 396.0708
874.5764, 390.4022
876.5049, 384.1447
878.4333, 377.4354
880.3618, 369.1701
882.2903, 361.9013
884.2188, 358.3952
886.1472, 355.7685
888.0757, 351.5294
890.0042, 346.7290
891.9326, 342.4079
893.8611, 338.2274
895.7896, 333.5201
897.7180, 328.8275
899.6465, 325.3452
901.5750, 322.4822
903.5034, 318.5441
905.4319, 314.1202
907.3604, 311.2623
909.2888, 309.7749
911.2173, 308.7489
913.1458, 308.1006
915.0742, 306.5772
917.0027, 305.7743
918.9312, 304.6174
920.8596, 303.1337
922.7881, 302.0482
924.7166, 299.4371
926.6450, 297.3895
928.5735, 295.9157
930.5020, 295.0928
932.4304, 295.0616
934.3589, 294.8541
936.2874, 294.4918
938.2158, 292.9786
940.1443, 289.7140
942.0728, 288.3410
944.0012, 289.9460
945.9297, 290.8353
947.8582, 290.0916
949.7866, 289.4926
951.7151, 289.4544
953.6436, 289.5919
955.5720, 289.9815
957.5005, 289.9440
959.4290, 288.5150
961.3574, 288.4378
963.2859, 291.0501
965.2144, 294.0531
967.1428, 297.2137
969.0713, 299.9446
970.9998, 302.1460
972.9282, 303.8133
974.8567, 305.2198
976.7852, 305.6831
978.7136, 303.5858
980.6421, 302.4994
982.5706, 304.6544
984.4990, 307.1493
986.4275, 308.5314
988.3560, 310.0053
990.2844, 313.0396
992.2129, 315.1936
994.1414, 314.8275
996.0698, 313.5550
997.9983, 313.0105
999.9268, 310.9467
1001.855, 304.9098
1003.784, 298.1791
1005.712, 292.3321
1007.641, 287.3378
1009.569, 283.3272
1011.498, 279.9974
1013.426, 277.2108
1015.354, 274.9735
1017.283, 273.2632
1019.211, 272.1827
1021.140, 272.4218
1023.068, 272.5426
1024.997, 270.7191
1026.925, 269.3471
1028.854, 270.8274
1030.782, 272.6709
1032.711, 273.1378
1034.639, 273.0397
1036.568, 272.5782
1038.496, 272.3155
1040.425, 272.7118
1042.353, 273.4171
1044.281, 274.3443
1046.210, 275.2901
1048.138, 276.4296
1050.067, 277.1292
1051.995, 276.2617
1053.924, 275.6649
1055.852, 276.7069
1057.781, 278.2681
1059.709, 279.8249
1061.638, 281.3741
1063.566, 283.3919
1065.495, 284.7982
1067.423, 284.2183
1069.352, 283.8419
1071.280, 285.8106
1073.208, 287.1681
1075.137, 285.3228
1077.065, 283.7216
1078.994, 284.6101
1080.922, 285.5446
1082.851, 285.2276
1084.779, 284.8148
1086.708, 284.8744
1088.636, 284.9117
1090.565, 284.8239
1092.493, 284.5340
1094.422, 283.7569
1096.350, 283.1706
1098.279, 283.5965
1100.207, 283.2368
1102.135, 280.5096
1104.064, 278.6764
1105.992, 279.3370
1107.921, 279.6557
1109.849, 278.9400
1111.778, 277.9967
1113.706, 277.1639
1115.635, 275.7509
1117.563, 273.0172
1119.492, 270.9178
1121.420, 269.1970
1123.349, 269.1081
1125.277, 272.0804
1127.206, 273.5486
1129.134, 272.8721
1131.063, 271.7003
1132.991, 269.5538
1134.919, 268.6082
1136.848, 269.2461
1138.776, 269.7567
1140.705, 270.1796
1142.633, 269.9889
1144.562, 270.5876
1146.490, 270.7852
1148.419, 270.9407
1150.347, 271.3661
1152.276, 270.7413
1154.204, 270.7625
1156.133, 271.3145
1158.061, 271.6785
1159.990, 271.9081
1161.918, 272.3778
1163.846, 272.8523
1165.775, 272.5541
1167.703, 271.9304
1169.632, 271.8340
1171.560, 272.1267
1173.489, 273.1049
1175.417, 273.8343
1177.346, 272.5454
1179.274, 271.1036
1181.203, 271.1724
1183.131, 272.1386
1185.060, 274.2268
1186.988, 276.0038
1188.917, 276.5004
1190.845, 276.5031
1192.773, 275.7245
1194.702, 275.6278
1196.630, 277.2306
1198.559, 278.5089
1200.487, 278.5295
1202.416, 279.2518
1204.344, 281.5850
1206.273, 282.8395
1208.201, 282.1982
1210.130, 282.4733
1212.058, 284.1808
1213.987, 285.3075
1215.915, 285.6533
1217.844, 286.5533
1219.772, 288.0706
1221.700, 289.9520
1223.629, 291.9957
1225.557, 293.0969
1227.486, 293.5021
1229.414, 294.2478
1231.343, 295.0917
1233.271, 295.3550
1235.200, 295.3937
1237.128, 295.4572
1239.057, 295.9935
1240.985, 297.8818
1242.914, 300.0467
1244.842, 301.7574
1246.771, 303.0073
1248.699, 303.8053
1250.627, 304.0970
1252.556, 303.1097
1254.484, 302.9671
1256.413, 305.3548
1258.341, 306.6422
1260.270, 305.0223
1262.198, 304.8777
1264.127, 307.3874
1266.055, 309.4716
1267.984, 310.8902
1269.912, 312.3577
1271.841, 313.8967
1273.769, 314.6048
1275.698, 314.6500
1277.626, 315.4471
1279.554, 316.8122
1281.483, 318.3931
1283.411, 319.9085
1285.340, 320.5136
1287.268, 321.0937
1289.197, 322.9541
1291.125, 325.0414
1293.054, 326.7754
1294.982, 328.0219
1296.911, 328.4290
1298.839, 328.9061
1300.768, 329.6436
1302.696, 330.8210
1304.625, 332.5574
1306.553, 334.4044
1308.481, 336.3643
1310.410, 337.1952
1312.338, 338.6023
1314.267, 337.7998
1316.195, 339.7155
1318.124, 339.6212
1320.052, 338.3744
1321.981, 338.6102
1323.909, 339.7684
1325.838, 340.9746
1327.766, 342.3940
1329.695, 345.1428
1331.623, 346.8599
1333.552, 343.8544
1335.480, 342.4381
1337.408, 347.4339
1339.337, 351.2310
1341.265, 350.5761
1343.194, 351.4424
1345.122, 354.8444
1347.051, 357.6440
1348.979, 359.6504
1350.908, 361.6636
1352.836, 363.7655
1354.765, 366.4783
1356.693, 369.6185
1358.622, 372.7271
1360.550, 375.8937
1362.479, 378.7243
1364.407, 382.3860
1366.335, 388.8330
1368.264, 394.7805
1370.192, 398.1100
1372.121, 401.2057
1374.049, 404.2994
1375.978, 408.8436
1377.906, 415.5379
1379.835, 422.1510
1381.763, 428.6924
1383.692, 433.4720
1385.620, 436.9638
1387.549, 442.2897
1389.477, 449.1519
1391.406, 457.7508
1393.334, 466.3618
1395.262, 472.8084
1397.191, 478.2813
1399.119, 482.4544
1401.048, 488.2413
1402.976, 497.6552
1404.905, 505.5136
1406.833, 510.4967
1408.762, 514.6640
1410.690, 518.3292
1412.619, 525.4502
1414.547, 530.4409
1416.476, 536.0233
1418.404, 542.6479
1420.333, 547.1374
1422.261, 552.3779
1424.189, 557.0596
1426.118, 561.3087
1428.046, 564.9643
1429.975, 568.5743
1431.903, 572.4362
1433.832, 575.9848
1435.760, 579.2432
1437.689, 581.5336
1439.617, 582.9388
1441.546, 584.5051
1443.474, 586.2899
1445.403, 588.5858
1447.331, 590.7235
1449.260, 591.6554
1451.188, 591.9804
1453.116, 592.1888
1455.045, 591.8577
1456.973, 590.0526
1458.902, 589.0866
1460.830, 589.7682
1462.759, 590.3616
1464.687, 590.9558
1466.616, 588.9547
1468.544, 585.2628
1470.473, 583.9866
1472.401, 583.7801
1474.330, 583.0445
1476.258, 581.5272
1478.187, 578.0153
1480.115, 575.8536
1482.043, 573.3978
1483.972, 570.2994
1485.900, 569.2176
1487.829, 565.1823
1489.757, 564.6620
1491.686, 563.6600
1493.614, 562.0198
1495.543, 559.1273
1497.471, 555.4356
1499.400, 550.5328
1501.328, 546.6657
1503.257, 545.4498
1505.185, 543.9739
1507.114, 541.2930
1509.042, 539.4161
1510.970, 538.5866
1512.899, 536.2352
1514.827, 532.7029
1516.756, 529.0773
1518.684, 525.8286
1520.613, 524.3173
1522.541, 522.5229
1524.470, 518.3974
1526.398, 514.6718
1528.327, 512.2359
1530.255, 508.9971
1532.184, 507.1330
1534.112, 503.1881
1536.041, 503.5180
1537.969, 502.6519
1539.897, 500.2738
1541.826, 494.3640
1543.754, 489.1046
1545.683, 488.1825
1547.611, 487.4755
1549.540, 486.1772
1551.468, 483.4345
1553.397, 479.1440
1555.325, 476.1228
1557.254, 474.1571
1559.182, 472.5357
1561.111, 470.9160
1563.039, 468.9171
1564.968, 466.8021
1566.896, 464.4555
1568.824, 462.6004
1570.753, 460.7647
1572.681, 460.2251
1574.610, 457.7240
1576.538, 456.4531
1578.467, 455.5907
1580.395, 453.0546
1582.324, 450.1200
1584.252, 447.0407
1586.181, 445.8489
1588.109, 448.2409
1590.038, 449.3965
1591.966, 448.4975
1593.895, 446.3511
1595.823, 443.6161
1597.751, 443.7188
1599.680, 441.3587
1601.608, 441.4831
1603.537, 438.6831
1605.465, 437.0811
1607.394, 436.2480
1609.322, 436.2001
1611.251, 434.6470
1613.179, 431.8690
1615.108, 429.8847
1617.036, 428.9349
1618.965, 430.5981
1620.893, 431.5410
1622.822, 429.4320
1624.750, 426.8968
1626.678, 424.2870
1628.607, 422.8430
1630.535, 422.5398
1632.464, 423.2005
1634.392, 423.8169
1636.321, 422.4973
1638.249, 420.9684
1640.178, 420.3873
1642.106, 420.1917
1644.035, 420.6059
1645.963, 418.5343
1647.892, 414.5610
1649.820, 412.5544
1651.749, 411.8871
1653.677, 412.4105
1655.605, 412.3205
1657.534, 409.8676
1659.462, 407.8504
1661.391, 406.7309
1663.319, 406.0754
1665.248, 405.6945
1667.176, 404.3730
1669.105, 403.0703
1671.033, 403.6839
1672.962, 403.1703
1674.890, 398.6644
1676.819, 396.6806
1678.747, 398.3090
1680.676, 398.4075
1682.604, 397.3209
1684.532, 395.6520
1686.461, 394.2081
1688.389, 393.8972
1690.318, 393.3491
1692.246, 392.1621
1694.175, 390.5573
1696.103, 388.5775
1698.032, 385.6468
1699.960, 383.1141
1701.889, 384.2549
1703.817, 385.1154
1705.746, 383.5247
1707.674, 382.3633
1709.603, 382.1870
1711.531, 380.2896
1713.459, 377.6874
1715.388, 378.3235
1717.316, 379.2804
1719.245, 377.6724
1721.173, 375.6891
1723.102, 373.8067
1725.030, 372.0646
1726.959, 370.5146
1728.887, 369.6167
1730.816, 368.6487
1732.744, 366.3909
1734.673, 364.0999
1736.601, 362.3626
1738.530, 360.3922
1740.458, 358.2705
1742.386, 358.5770
1744.315, 356.3722
1746.243, 356.8677
1748.172, 353.8112
1750.100, 351.5341
1752.029, 350.5467
1753.957, 351.0126
1755.886, 349.7065
1757.814, 347.4325
1759.743, 346.6365
1761.671, 345.7113
1763.600, 342.9781
1765.528, 340.8775
1767.457, 340.0824
1769.385, 339.6292
1771.313, 339.0045
1773.242, 335.2189
1775.170, 332.0060
1777.099, 333.1361
1779.027, 333.0901
1780.956, 329.8832
1782.884, 327.8069
1784.813, 326.5372
1786.741, 324.0304
1788.670, 322.1942
1790.598, 323.2840
1792.527, 323.0048
1794.455, 320.0207
1796.384, 317.4712
1798.312, 315.7182
1800.240, 316.0169
1802.169, 316.6166
1804.097, 316.0044
1806.026, 315.4431
1807.954, 315.2270
1809.883, 314.0052
1811.811, 312.0923
1813.740, 310.4986
1815.668, 308.9731
1817.597, 307.1225
1819.525, 305.8080
1821.454, 305.1679
1823.382, 305.4362
1825.311, 305.7936
1827.239, 304.1470
1829.167, 302.2231
1831.096, 300.8454
1833.024, 300.6676
1834.953, 299.1255
1836.881, 298.0806
1838.810, 297.2640
1840.738, 295.7812
1842.667, 294.8296
1844.595, 294.1747
1846.524, 293.8860
1848.452, 292.9584
1850.381, 292.8320
1852.309, 291.5705
1854.238, 290.6947
1856.166, 290.1320
1858.094, 288.8209
1860.023, 289.0203
1861.951, 286.9203
1863.880, 286.5687
1865.808, 286.4168
1867.737, 284.7409
1869.665, 285.1205
1871.594, 284.3411
1873.522, 283.4782
1875.451, 283.8603
1877.379, 282.9204
1879.308, 283.3759
1881.236, 285.2762
1883.165, 285.7469
1885.093, 284.7993
1887.021, 283.7589
1888.950, 283.3738
1890.878, 284.7872
1892.807, 285.8208
1894.735, 285.9375
1896.664, 285.4335
1898.592, 284.5969
1900.521, 284.0397
1902.449, 283.3477
1904.378, 282.2293
1906.306, 281.6328
1908.235, 281.7869
1910.163, 283.1711
1912.092, 285.0122
1914.020, 287.3351
1915.948, 287.4246
1917.877, 287.8901
1919.805, 285.1699
1921.734, 286.8462
1923.662, 286.1779
1925.591, 285.2655
1927.519, 284.9679
1929.448, 285.5182
1931.376, 286.4157
1933.305, 285.3306
1935.233, 283.8704
1937.162, 282.8074
1939.090, 283.4323
1941.019, 285.7649
1942.947, 286.1342
1944.875, 285.3221
1946.804, 284.1308
1948.732, 282.9931
1950.661, 281.9312
1952.589, 282.0468
1954.518, 282.3349
1956.446, 279.5602
1958.375, 277.2443
1960.303, 277.4496
1962.232, 276.8240
1964.160, 275.4363
1966.089, 274.8941
1968.017, 274.4493
1969.946, 273.7548
1971.874, 272.1324
1973.802, 269.6314
1975.731, 268.6990
1977.659, 267.9850
1979.588, 265.7029
1981.516, 264.5636
1983.445, 265.0921
1985.373, 262.0678
1987.302, 257.9894
1989.230, 257.5230
1991.159, 256.3742
1993.087, 253.3485
1995.016, 251.9515
1996.944, 251.0522
1998.873, 247.4175
2000.801, 244.1524
2002.729, 242.3837
2004.658, 241.7427
2006.586, 241.0360
2008.515, 236.1892
2010.443, 232.3092
2012.372, 232.7338
2014.300, 232.0473
2016.229, 229.9424
2018.157, 225.9464
2020.086, 222.7144
2022.014, 222.7893
2023.943, 222.4204
2025.871, 221.3001
2027.800, 218.6317
2029.728, 215.8665
2031.656, 213.9561
2033.585, 212.9135
2035.513, 212.2720
2037.442, 207.8916
2039.370, 203.0772
2041.299, 200.1608
2043.227, 198.0295
2045.156, 196.4429
2047.084, 195.5106
2049.013, 193.7048
2050.941, 189.2632
2052.870, 186.5400
2054.798, 185.8523
2056.727, 185.1467
2058.655, 184.0616
2060.583, 182.2588
2062.512, 180.5481
2064.440, 178.9665
2066.369, 176.9922
2068.297, 174.6113
2070.226, 172.9767
2072.154, 171.1333
2074.083, 169.4250
2076.011, 167.9742
2077.940, 166.6497
2079.868, 165.3320
2081.797, 163.3046
2083.725, 162.0084
2085.654, 159.2916
2087.582, 157.2364
2089.510, 155.5097
2091.439, 154.8970
2093.367, 153.2836
2095.296, 153.4082
2097.224, 153.2004
2099.153, 151.5527
2101.081, 149.3197
2103.010, 146.9478
2104.938, 145.1138
2106.867, 143.9913
2108.795, 143.7697
2110.724, 143.6423
2112.652, 143.1335
2114.581, 141.2227
2116.509, 139.4905
2118.438, 138.4431
2120.366, 137.5872
2122.294, 136.5991
2124.223, 135.1669
2126.151, 133.2111
2128.080, 130.7478
2130.008, 129.1190
2131.937, 128.2542
2133.865, 126.6231
2135.794, 127.3030
2137.722, 124.8629
2139.651, 125.0362
2141.579, 125.0762
2143.508, 123.1715
2145.436, 122.0623
2147.365, 121.7936
2149.293, 122.1325
2151.221, 122.3692
2153.150, 122.2586
2155.078, 121.7429
2157.007, 120.6337
2158.935, 117.8164
2160.864, 116.0793
2162.792, 115.9391
2164.721, 116.6132
2166.649, 116.4154
2168.578, 115.7800
2170.506, 115.1721
2172.435, 113.6854
2174.363, 112.6605
2176.292, 110.7638
2178.220, 108.8276
2180.148, 109.3676
2182.077, 107.4657
2184.005, 107.5054
2185.934, 105.7712
2187.862, 106.6926
2189.791, 106.6370
2191.719, 106.1518
2193.648, 105.8757
2195.576, 105.6875
2197.505, 105.4414
2199.433, 104.1463
2201.362, 103.0660
2203.290, 103.4558
2205.219, 102.2307
2207.147, 100.4263
2209.075, 100.0593
2211.004, 99.99873
2212.932, 99.95041
2214.861, 99.21071
2216.789, 98.42319
2218.718, 98.03942
2220.646, 98.21663
2222.575, 98.67799
2224.503, 98.60460
2226.432, 98.15855
2228.360, 97.36315
2230.289, 96.76817
2232.217, 96.29702
2234.146, 95.72227
2236.074, 95.84709
2238.002, 96.57677
2239.931, 96.96980
2241.859, 96.46243
2243.788, 94.80287
2245.716, 93.40803
2247.645, 92.43366
2249.573, 92.00987
2251.502, 92.22770
2253.430, 91.38799
2255.359, 91.72258
2257.287, 90.62222
2259.216, 90.45094
2261.144, 90.47232
2263.073, 90.70031
2265.001, 92.09544
2266.929, 90.90023
2268.858, 87.23339
2270.786, 86.76418
2272.715, 87.09217
2274.643, 86.42868
2276.572, 87.58535
2278.500, 86.81047
2280.429, 87.33411
2282.357, 86.08385
2284.286, 85.72276
2286.214, 85.72029
2288.143, 85.46682
2290.071, 84.56450
2292.000, 82.90768
2293.928, 81.73283
2295.856, 83.12383
2297.785, 83.87467
2299.713, 83.64663
2301.642, 83.94398
2303.570, 83.98229
2305.499, 83.41973
2307.427, 81.38456
2309.356, 79.69682
2311.284, 80.44607
2313.213, 81.65121
2315.141, 82.59568
2317.070, 81.39490
2318.998, 81.16289
2320.927, 82.56380
2322.855, 81.16047
2324.783, 79.09321
2326.712, 77.79871
2328.640, 79.32192
2330.569, 81.48567
2332.497, 79.25912
2334.426, 78.22314
2336.354, 78.77370
2338.283, 77.40255
2340.211, 76.39872
2342.140, 76.89297
2344.068, 75.07131
2345.997, 72.87096
2347.925, 72.44140
2349.854, 73.05789
2351.782, 74.00188
2353.710, 73.78746
2355.639, 73.34454
2357.567, 72.97182
2359.496, 72.84265
2361.424, 72.79971
2363.353, 72.79810
2365.281, 72.93829
2367.210, 73.44225
2369.138, 73.36022
2371.067, 72.05950
2372.995, 70.51402
2374.924, 71.64405
2376.852, 72.02265
2378.781, 70.98366
2380.709, 70.30090
2382.637, 70.02679
2384.566, 70.20139
2386.494, 69.67362
2388.423, 69.76711
2390.351, 68.92522
2392.280, 70.90367
2394.208, 67.89073
2396.137, 66.87645
2398.065, 67.92696
2399.994, 70.17820
2401.922, 69.85355
2403.851, 68.69190
2405.779, 67.47138
2407.708, 67.98179
2409.636, 68.80302
2411.564, 69.10600
2413.493, 69.24696
2415.421, 69.11607
2417.350, 68.58581
2419.278, 68.14886
2421.207, 66.51105
2423.135, 65.64555
2425.064, 64.69135
2426.992, 63.72459
2428.921, 63.90665
2430.849, 64.02283
2432.778, 63.68678
2434.706, 63.20482
2436.635, 62.83163
2438.563, 62.62404
2440.491, 62.65701
2442.420, 64.42339
2444.348, 63.21000
2446.277, 63.77964
2448.205, 64.49368
2450.134, 62.02111
2452.062, 62.02898
2453.991, 63.64350
2455.919, 62.49405
2457.848, 60.41831
2459.776, 58.47481
2461.705, 61.19919
2463.633, 62.71852
2465.562, 61.25537
2467.490, 62.18733
2469.418, 62.48674
2471.347, 60.72521
2473.275, 58.87093
2475.204, 58.15826
2477.132, 57.50436
2479.061, 58.74382
2480.989, 57.47756
2482.918, 58.32862
2484.846, 58.81180
2486.775, 58.66039
2488.703, 57.51480
2490.632, 56.85194
2492.560, 56.54191
2494.489, 55.68230
2496.417, 55.06835
2498.345, 54.90451
2500.274, 55.40907
2502.202, 56.10647
2504.131, 56.81509
2506.059, 57.85439
2507.988, 57.11126
2509.916, 56.54208
2511.845, 53.57561
2513.773, 53.73550
2515.702, 53.08167
2517.630, 51.38703
2519.559, 51.01150
2521.487, 54.08108
2523.416, 54.67346
2525.344, 53.57858
2527.272, 51.39046
2529.201, 50.55563
2531.129, 50.71981
2533.058, 51.43160
2534.986, 51.94457
2536.915, 52.30696
2538.843, 52.55872
2540.772, 54.13692
2542.700, 55.12048
2544.629, 51.43834
2546.557, 50.58789
2548.486, 51.86143
2550.414, 52.62385
2552.343, 51.48260
2554.271, 52.48685
2556.199, 50.97429
2558.128, 52.03225
2560.056, 52.14416
2561.985, 50.25376
2563.913, 50.24077
2565.842, 51.54573
2567.770, 50.13832
2569.699, 49.66537
2571.627, 50.32870
2573.556, 50.62343
2575.484, 49.63478
2577.413, 47.82241
2579.341, 47.49663
2581.270, 47.43988
2583.198, 47.33518
2585.126, 47.26084
2587.055, 47.28986
2588.983, 47.31203
2590.912, 46.01986
2592.840, 46.55292
2594.769, 45.58843
2596.697, 46.54954
2598.626, 44.85047
2600.554, 44.97501
2602.483, 46.03077
2604.411, 45.65179
2606.340, 45.45679
2608.268, 44.44966
2610.197, 44.46607
2612.125, 43.33726
2614.053, 43.13103
2615.982, 42.97960
2617.910, 42.65087
2619.839, 41.70518
2621.767, 42.92855
2623.696, 45.48441
2625.624, 42.41828
2627.553, 41.99312
2629.481, 44.28302
2631.410, 42.20135
2633.338, 41.53839
2635.267, 42.56955
2637.195, 42.36001
2639.124, 41.96316
2641.052, 41.58567
2642.980, 41.04750
2644.909, 40.87115
2646.837, 41.20219
2648.766, 40.19348
2650.694, 41.56695
2652.623, 38.97933
2654.551, 39.98738
2656.480, 40.38392
2658.408, 39.85058
2660.337, 38.58664
2662.265, 37.37246
2664.194, 37.02663
2666.122, 38.56131
2668.051, 39.64652
2669.979, 39.86874
2671.907, 39.06159
2673.836, 37.71323
2675.764, 37.43309
2677.693, 36.99971
2679.621, 36.59657
2681.550, 37.08387
2683.478, 36.43086
2685.407, 37.04643
2687.335, 37.18176
2689.264, 36.23063
2691.192, 36.65753
2693.121, 36.71753
2695.049, 36.05809
2696.978, 37.27123
2698.906, 36.92701
2700.834, 34.86103
2702.763, 33.87783
2704.691, 35.01260
2706.620, 36.90987
2708.548, 35.46974
2710.477, 34.18742
2712.405, 33.70353
2714.334, 34.22489
2716.262, 34.77091
2718.191, 34.84682
2720.119, 34.63717
2722.048, 33.57921
2723.976, 33.79779
2725.905, 33.11648
2727.833, 32.89887
2729.761, 32.82138
2731.690, 32.67060
2733.618, 33.14996
2735.547, 33.18489
2737.475, 32.55070
2739.404, 33.58550
2741.332, 33.75818
2743.261, 32.79564
2745.189, 31.64837
2747.118, 32.85687
2749.046, 32.16761
2750.975, 33.04587
2752.903, 32.62911
2754.832, 33.11202
2756.760, 33.59044
2758.688, 32.99165
2760.617, 31.43571
2762.545, 29.24615
2764.474, 30.77132
2766.402, 30.19747
2768.331, 26.70737
2770.259, 29.78738
2772.188, 31.12612
2774.116, 29.85588
2776.045, 29.99460
2777.973, 30.48378
2779.902, 30.50089
2781.830, 30.27996
2783.759, 28.79295
2785.687, 29.71371
2787.615, 29.11472
2789.544, 29.17855
2791.472, 29.34251
2793.401, 29.30004
2795.329, 28.62985
2797.258, 28.72147
2799.186, 28.30971
2801.115, 28.36940
2803.043, 27.82952
2804.972, 27.80055
2806.900, 27.86770
2808.829, 28.29342
2810.757, 28.49887
2812.686, 28.08234
2814.614, 27.37625
2816.542, 26.45339
2818.471, 25.60899
2820.399, 26.68807
2822.328, 26.80482
2824.256, 26.47452
2826.185, 26.58142
2828.113, 26.01710
2830.042, 25.58429
2831.970, 25.13488
2833.899, 24.12503
2835.827, 24.24753
2837.756, 25.80002
2839.684, 24.15046
2841.613, 24.94510
2843.541, 27.18018
2845.469, 24.55303
2847.398, 22.68516
2849.326, 22.38357
2851.255, 24.15543
2853.183, 25.94266
2855.112, 26.31787
2857.040, 24.71968
2858.969, 23.35653
2860.897, 23.58585
2862.826, 24.48669
2864.754, 23.01263
2866.683, 24.10323
2868.611, 25.21468
2870.540, 23.61914
2872.468, 23.19390
2874.396, 23.78991
2876.325, 24.86946
2878.253, 24.16911
2880.182, 23.45974
2882.110, 23.08599
2884.039, 23.07341
2885.967, 22.61012
2887.896, 22.37627
2889.824, 22.73294
2891.753, 22.70428
2893.681, 22.61304
2895.610, 22.79204
2897.538, 21.95080
2899.467, 23.15807
2901.395, 20.91015
2903.323, 20.06334
2905.252, 20.98576
2907.180, 22.53852
2909.109, 23.70940
2911.037, 21.93603
2912.966, 21.40812
2914.894, 22.19971
2916.823, 24.15597
2918.751, 22.20141
2920.680, 20.95070
2922.608, 22.28530
2924.537, 21.59531
2926.465, 20.79395
2928.394, 20.15152
2930.322, 19.43084
2932.250, 19.28038
2934.179, 19.19330
2936.107, 18.92344
2938.036, 19.46490
2939.964, 19.16402
2941.893, 18.36066
2943.821, 18.13076
2945.750, 18.78659
2947.678, 19.43298
2949.607, 19.52784
2951.535, 18.57192
2953.464, 18.73596
2955.392, 19.30840
2957.321, 18.20245
2959.249, 18.79691
2961.177, 19.22412
2963.106, 18.68194
2965.034, 18.44874
2966.963, 19.01569
2968.891, 19.37453
2970.820, 17.51152
2972.748, 18.26784
2974.677, 18.85220
2976.605, 18.34505
2978.534, 19.05850
2980.462, 18.78303
2982.391, 17.85186
2984.319, 16.86189
2986.248, 17.59812
2988.176, 17.39060
2990.104, 16.34602
2992.033, 18.02881
2993.961, 16.75417
2995.890, 15.79124
2997.818, 17.89805
2999.747, 17.46323
3001.675, 15.78753
3003.604, 14.40439
3005.532, 15.22497
3007.461, 14.27599
3009.389, 14.43939
3011.318, 14.49541
3013.246, 14.76381
3015.175, 15.28311
3017.103, 15.48524
3019.031, 15.38639
3020.960, 18.22208
3022.888, 16.68024
3024.817, 17.12831
3026.745, 15.26149
3028.674, 16.04690
3030.602, 15.46369
3032.531, 14.72351
3034.459, 16.08806
3036.388, 17.05166
3038.316, 16.61469
3040.245, 16.72768
3042.173, 16.59542
3044.102, 15.76927
3046.030, 15.73109
3047.958, 16.02011
3049.887, 15.32066
3051.815, 15.29467
3053.744, 15.25476
3055.672, 16.01555
3057.601, 15.44829
3059.529, 15.39696
3061.458, 16.06405
3063.386, 15.54129
3065.315, 15.47947
3067.243, 15.64000
3069.172, 14.98168
3071.100, 13.99124
3073.029, 14.47653
3074.957, 13.80958
3076.885, 15.01207
3078.814, 14.03169
3080.742, 14.31103
3082.671, 15.75373
3084.599, 15.05699
3086.528, 15.39136
3088.456, 15.77463
3090.385, 15.02414
3092.313, 16.11760
3094.242, 16.95014
3096.170, 16.60862
3098.099, 14.08075
3100.027, 14.85175
3101.956, 14.70864
3103.884, 13.83324
3105.813, 15.45639
3107.741, 15.11486
3109.669, 15.20725
3111.598, 15.97913
3113.526, 15.69341
3115.455, 15.97895
3117.383, 15.92985
3119.312, 16.03903
3121.240, 16.39977
3123.169, 16.33071
3125.097, 16.28211
3127.026, 16.06463
3128.954, 15.30126
3130.883, 15.94448
3132.811, 16.67076
3134.740, 16.31246
3136.668, 17.24224
3138.596, 16.47817
3140.525, 15.46010
3142.453, 16.20550
3144.382, 15.40793
3146.310, 14.78011
3148.239, 14.19282
3150.167, 12.80609
3152.096, 14.49781
3154.024, 15.91470
3155.953, 15.97334
3157.881, 13.88141
3159.810, 15.68744
3161.738, 15.64058
3163.667, 14.66671
3165.595, 17.10300
3167.523, 16.87803
3169.452, 15.53327
3171.380, 15.03269
3173.309, 17.45541
3175.237, 17.23356
3177.166, 16.21428
3179.094, 15.22685
3181.023, 14.30523
3182.951, 14.34354
3184.880, 14.98172
3186.808, 16.04310
3188.737, 17.47210
3190.665, 17.00975
3192.594, 16.80168
3194.522, 16.85431
3196.450, 15.96734
3198.379, 14.39677
3200.307, 13.97312
3202.236, 14.90953
3204.164, 16.76412
3206.093, 16.62115
3208.021, 16.29907
3209.950, 16.42568
3211.878, 17.22412
3213.807, 14.59163
3215.735, 13.88973
3217.664, 15.17838
3219.592, 17.06983
3221.521, 18.51624
3223.449, 17.09235
3225.377, 14.97056
3227.306, 14.54989
3229.234, 15.22293
3231.163, 16.06093
3233.091, 15.90246
3235.020, 16.43926
3236.948, 16.39219
3238.877, 16.42516
3240.805, 15.45650
3242.734, 14.52987
3244.662, 13.94848
3246.591, 14.24811
3248.519, 16.56240
3250.448, 15.54836
3252.376, 17.31963
3254.304, 18.29809
3256.233, 15.42823
3258.161, 12.37947
3260.090, 17.08173
3262.018, 16.76075
3263.947, 16.70811
3265.875, 17.50946
3267.804, 17.89129
3269.732, 18.25104
3271.661, 18.50426
3273.589, 18.58663
3275.518, 18.82863
3277.446, 18.61714
3279.375, 19.06768
3281.303, 19.18417
3283.231, 18.79531
3285.160, 19.64038
3287.088, 18.31145
3289.017, 18.41175
3290.945, 20.16738
3292.874, 21.42326
3294.802, 22.58660
3296.731, 21.54923
3298.659, 21.11832
3300.588, 23.50151
3302.516, 21.68260
3304.445, 23.83078
3306.373, 25.34291
3308.302, 24.09335
3310.230, 24.16577
3312.158, 25.52711
3314.087, 24.31723
3316.015, 24.91428
3317.944, 25.78367
3319.872, 25.05090
3321.801, 24.83542
3323.729, 25.27206
3325.658, 25.60938
3327.586, 27.06720
3329.515, 24.78594
3331.443, 24.00522
3333.372, 25.44894
3335.300, 24.38614
3337.229, 24.82445
3339.157, 24.74690
3341.085, 24.99456
3343.014, 26.77291
3344.942, 27.55904
3346.871, 28.28035
3348.799, 27.79337
3350.728, 25.68274
3352.656, 22.62887
3354.585, 25.44071
3356.513, 26.68862
3358.442, 27.24689
3360.370, 29.53996
3362.299, 26.31377
3364.227, 26.06763
3366.156, 26.93199
3368.084, 26.90942
3370.012, 25.08993
3371.941, 27.30885
3373.869, 26.61172
3375.798, 23.82060
3377.726, 22.12438
3379.655, 26.40823
3381.583, 25.22110
3383.512, 24.87700
3385.440, 26.61366
3387.369, 26.66768
3389.297, 26.27217
3391.226, 26.90006
3393.154, 25.61640
3395.083, 22.32707
3397.011, 23.61547
3398.939, 23.28193
3400.868, 23.90989
3402.796, 24.27580
3404.725, 24.07040
3406.653, 22.08515
3408.582, 23.46757
3410.510, 22.98580
3412.439, 21.73422
3414.367, 23.76079
3416.296, 22.18808
3418.224, 21.36616
3420.153, 21.92712
3422.081, 22.64770
3424.010, 20.90878
3425.938, 19.78999
3427.866, 20.84309
3429.795, 20.52325
3431.723, 17.34405
3433.652, 20.49064
3435.580, 18.83589
3437.509, 20.07535
3439.437, 22.10551
3441.366, 19.93419
3443.294, 16.64966
3445.223, 17.27379
3447.151, 17.05519
3449.080, 16.16551
3451.008, 17.60919
3452.937, 16.99642
3454.865, 18.17076
3456.793, 18.35531
3458.722, 16.92213
##END=
