Repository: Hosbital1990/spectral-ML-training

# Raman Spectral Classification Pipeline

## Overview

This project builds a complete machine learning pipeline to classify minerals based on their Raman spectra.

The dataset consists of thousands of `.txt` files, each containing:

* Raman **wavenumber (x-axis)**
* Raman **intensity (y-axis)**
* Metadata including **mineral name (label)**

The goal is to transform raw spectral data into a **trainable machine learning dataset** and evaluate a baseline classification model.

---

### Required pickle files before each dependent step

* Before Step 3 or Step 4, create `parsed_spectra.pkl` by running Step 2.
* Before Step 5, create `ml_dataset.pkl` by running Step 4.

File: LR-Raman/Cuprocherokeeite__R250039__Broad_Scan__532__0__unoriented__Raman_Data_Processed__d24f351f4121a77f498392490570.txt
##NAMES=Cuprocherokeeite
##RRUFFID=R250039
##IDEAL CHEMISTRY=[Pb_8_Zn_3_Cu^2+^(OH)_16_](SO_4_)_4_·4H_2_O
##LOCALITY=Redmond mine, Haywood County, North Carolina, USA
##OWNER=Natural History Museum of Los Angeles County
##SOURCE=Tony Kampf
##DESCRIPTION=Light blue prisms or blades associated with cherokeeite. Type sample from Kampf et al (2023)
##STATUS=The identification of this mineral is confirmed by single-crystal X-ray diffraction and chemical analysis
##URL=https://www.rruff.net/odr/rruff_sample/R250039
##MEASURED CHEMISTRY=[Pb_8.14_(Zn_2.52_Cu^2+^_1.34_)(OH)_16_][(SO_4_)_3.07_(S_2_O_3_)_0.93_]·4H_2_O
##DIFFRACTION SAMPLE DESCRIPTION=Single crystal, powder profile calculated with Cu radiation
##CELL PARAMETERS=a: 12.6828 b: 9.4629 c: 14.7876 alpha: 90 beta: 94.798 gamma: 90 volume: 1768.53 crystal system: monoclinic
##FILETYPE=Raman Processed
##RAMAN WAVELENGTH=532

60.3338	1415.95
62.2176	1542.16
64.101	1670.17
65.9818	1772.51
67.8644	1842.46
69.7467	1876.61
71.6264	1904.16
73.5079	1921.65
75.3868	1912.87
77.2676	1886.17
79.1458	1822.25
81.0236	1748.6
82.9011	1652.18
84.7803	1565.12
86.657	1501.15
88.5333	1468.34
90.4093	1473.15
92.2849	1518.24
94.1601	1599.78
96.0349	1724.27
97.9093	1889.14
99.7834	2116.05
101.655	2355.08
103.528	2588.29
105.401	2755.46
107.272	2863.79
109.144	2886.23
111.016	2847.67
112.885	2738.16
114.756	2555.77
116.625	2301.18
118.493	2008.69
120.363	1721.24
122.23	1475.28
124.097	1271.7
125.964	1113.41
127.83	987.552
129.696	888.672
131.562	811.757
133.427	744.49
135.292	693.891
137.156	643.22
139.02	609.743
140.884	573.169
142.745	553.886
144.608	529.663
146.471	513.159
148.331	496.327
150.193	479.118
152.052	467.722
153.913	452.446
155.772	443.078
157.63	433.146
159.49	430.263
161.348	426.786
163.205	421.904
165.062	416.111
166.918	411.3
168.774	409.226
170.63	408.836
172.485	411.78
174.34	417.25
176.195	419.737
178.049	422.294
179.903	424.679
181.754	427.057
183.607	432.844
185.46	435.228
187.31	439.011
189.162	443.607
191.011	449.214
192.861	456.051
194.711	460.928
196.56	464.079
198.408	470.005
200.255	471.052
202.105	476.278
203.952	479.186
205.798	480.62
207.645	476.756
209.49	467.735
211.336	462.572
213.179	460.218
215.023	458.811
216.868	451.508
218.712	441.5
220.553	434.905
222.397	431.918
224.237	431.318
226.08	432.438
227.92	430.048
229.762	429.058
231.601	425.548
233.44	424.877
235.279	421.576
237.119	422.415
238.957	425.532
240.794	427.492
242.631	427.138
244.468	428.257
246.305	430.603
248.141	429.756
249.974	427.754
251.81	427.785
253.645	427.78
255.479	427.355
257.311	425.983
259.145	425.242
260.977	421.766
262.81	415.687
264.64	411.335
266.471	408.209
268.303	406.203
270.132	400.692
271.962	398.688
273.791	394.193
275.619	392.75
277.447	389.975
279.275	390.146
281.102	392.107
282.93	391.436
284.756	392.766
286.583	395.92
288.409	395.002
290.232	398.684
292.057	399.632
293.88	402.993
295.705	404.742
297.527	408.735
299.351	414.981
301.172	418.765
302.993	420.795
304.816	420.3
306.636	425.526
308.456	430.891
310.276	440.71
312.095	445.549
313.914	455.966
315.732	467.261
317.551	477.01
319.368	479.287
321.184	489.314
323.001	498.789
324.818	507.274
326.632	509.761
328.448	516.711
330.262	526.699
332.077	535.086
333.89	542.624
335.702	551.458
337.516	556.476
339.328	564.226
341.14	568.152
342.951	574.604
344.762	576.074
346.572	577.298
348.382	580.171
350.192	579.36
352.001	577.987
353.81	576.335
355.616	578.294
357.425	589.52
359.233	599.802
361.038	612.211
362.845	623.234
364.65	636.762
366.456	651.786
368.26	666.9
370.064	685.871
371.87	707.357
373.673	726.818
375.475	747.691
377.278	761.266
379.079	784.14
380.881	803.715
382.682	829.746
384.483	851.155
386.282	873.063
388.082	895.769
389.882	918.547
391.679	944.979
393.478	976.753
395.275	1013.25
397.073	1045.45
398.869	1075.95
400.667	1094.73
402.462	1111.1
404.257	1121.45
406.052	1120.08
407.846	1113.06
409.642	1088.66
411.436	1058.17
413.229	1016.96
415.02	976.247
416.812	945.878
418.604	913.347
420.396	886.945
422.185	860.505
423.976	848.67
425.767	843.825
427.556	843.154
429.346	842.096
431.133	843.919
432.921	841.949
434.708	852.679
436.496	858.826
438.282	879.658
440.068	889.689
441.854	899.684
443.639	900.627
445.424	907.782
447.208	913.146
448.993	913.278
450.774	897.53
452.558	872.57
454.341	839.746
456.122	806.119
457.904	764.119
459.684	725.483
461.466	687.382
463.245	660.547
465.024	632.238
466.805	604.317
468.583	579.869
470.361	557.163
472.139	540.563
473.916	524.138
475.693	508.625
477.47	493.042
479.246	471.732
481.02	459.215
482.795	443.978
484.571	435.056
486.343	422.991
488.118	417.369
489.89	416.173
491.664	412.587
493.435	408.375
495.206	401.566
496.979	402.79
498.75	400.118
500.52	399.412
502.29	396.146
504.059	393.896
505.828	395.015
507.597	393.888
509.365	393.18
511.131	393.599
512.899	395.666
514.666	396.818
516.431	390.784
518.198	388.075
519.962	387.087
521.728	389.61
523.492	391.116
525.255	390.831
527.02	385.032
528.782	383.525
530.545	382.854
532.306	386.815
534.068	382.635
535.829	385.509
537.59	385.189
539.351	386.657
541.109	382.444
542.869	382.265
544.628	380.541
546.385	381.309
548.144	379.902
549.901	379.864
551.659	381.23
553.415	386.522
555.17	392.272
556.925	391.18
558.68	389.283
560.436	387.174
562.19	388.081
563.944	388.357
565.696	387.967
567.449	388.104
569.202	390.276
570.954	391.676
572.704	393.496
574.456	393.913
576.207	398.052
577.956	400.571
579.707	405.13
581.455	405.897
583.203	411.753
584.951	412.415
586.7	421.117
588.447	423.881
590.194	434.158
591.941	443.629
593.687	462.194
595.43	477.335
597.176	493.055
598.921	504.7
600.665	515.68
602.408	526.793
604.152	537.887
605.893	549.594
607.637	559.491
609.378	564.325
611.118	561.062
612.861	548.591
614.601	534.908
616.34	521.185
618.08	507.812
619.819	495.388
621.557	485.279
623.296	473.52
625.034	464.426
626.769	456.567
628.507	455.158
630.244	450.311
631.978	449.958
633.715	445.11
635.449	443.32
637.184	438.365
638.918	434.889
640.651	433.516
642.383	431.934
644.116	432.701
645.848	430.697
647.579	428.834
649.311	423.075
651.042	421.493
652.773	416.19
654.503	409.9
656.231	402.464
657.961	399.091
659.688	396.703
661.417	395.75
663.144	391.325
664.872	386.929
666.598	380.825
668.324	379.032
670.049	377.449
671.774	376.603
673.501	373.09
675.223	372.807
676.948	372.135
678.671	373.675
680.395	370.477
682.118	368.122
683.839	369.169
685.561	370.219
687.281	366.676
689.003	363.406
690.722	362.594
692.443	361.57
694.162	357.674
695.881	357.144
697.599	359.877
699.317	363.382
701.034	359.272
702.751	356.531
704.468	356.283
706.185	361.471
707.901	360.973
709.615	359.358
711.33	359.988
713.044	361.561
714.758	363.1
716.471	360.29
718.185	359.687
719.897	356.176
721.609	358.313
723.32	357.115
725.031	356.55
726.742	353.388
728.452	358.262
730.162	362.89
731.872	366.92
733.581	365.758
735.288	363.229
736.997	361.926
738.705	360.799
740.411	360.094
742.119	359.633
743.824	360.612
745.529	364.082
747.234	366.077
748.94	365.897
750.645	362.806
752.348	362.206
754.052	361.149
755.755	363.988
757.456	359.704
759.158	364.331
760.861	363.909
762.56	370.989
764.262	368.951
765.961	369.614
767.662	366.31
769.361	366.692
771.061	368.867
772.759	372.264
774.457	371.382
776.154	369.835
777.851	371.621
779.548	372.564
781.244	376.876
782.94	373.678
784.634	372.414
786.329	369.987
788.024	373.143
789.717	375.908
791.411	372.708
793.104	369.374
794.795	367.089
796.489	369.156
798.18	372.064
799.871	373.077
801.562	370.863
803.252	370.052
804.942	372.083
806.631	374.5
808.321	375.303
810.01	375.651
811.696	376.769
813.385	378.205
815.071	379.076
816.758	381.494
818.444	378.614
820.131	379.661
821.816	378.675
823.5	380.917
825.184	381.264
826.868	382.172
828.552	385.08
830.235	386.726
831.918	389.458
833.6	387.874
835.281	386.995
836.963	388.183
838.644	389.337
840.324	392.702
842.003	391.784
843.683	395.782
845.362	396.199
847.04	399.633
848.718	400.646
850.397	403.31
852.074	404.956
853.749	403.513
855.426	404.561
857.102	404.557
858.778	407.675
860.453	405.425
862.127	405.773
863.802	405.489
865.474	409.098
867.147	409.795
868.821	411.265
870.492	408.314
872.164	405.889
873.835	402.973
875.506	405.285
877.176	403.737
878.846	402.68
880.516	398.15
882.186	399.621
883.853	399.546
885.522	400.524
887.191	400.943
888.857	400.025
890.523	398.9
892.191	398.335
893.856	399.101
895.521	399.869
897.186	396.251
898.851	395.37
900.515	393.471
902.179	392.274
903.842	394.621
905.506	394.302
907.167	394.685
908.829	391.978
910.492	387.55
912.152	390.18
913.814	387.195
915.473	389.961
917.132	387.081
918.791	390.024
920.45	388.23
922.108	387.068
923.766	388.398
925.423	394.359
927.081	398.776
928.738	400.562
930.394	397.96
932.049	398.309
933.705	401.361
935.359	413.243
937.014	415.874
938.667	422.117
940.32	424.079
941.973	436.951
943.625	450.702
945.277	468.874
946.929	498.415
948.58	541.324
950.231	614.831
951.882	734.443
953.533	922.223
955.181	1176.68
956.831	1467.22
958.478	1731.95
960.126	1953.65
961.774	2135.86
963.421	2295.89
965.068	2456.8
966.714	2569.57
968.359	2622.61
970.005	2547.72
971.65	2395.29
973.295	2198.37
974.94	2002.36
976.582	1811.11
978.226	1606
979.868	1365.83
981.511	1104.03
983.152	860.242
984.793	686.612
986.435	578.949
988.076	515.188
989.715	474.203
991.355	448.129
992.994	429.628
994.631	417.389
996.27	406.925
997.909	396.148
999.547	386.526
1001.18	379.896
1002.82	376.838
1004.46	377.011
1006.09	371.289
1007.73	366.647
1009.36	360.437
1011	360.785
1012.63	361.622
1014.26	362.531
1015.9	363.405
1017.53	364.943
1019.16	365.361
1020.79	366.375
1022.42	363.915
1024.05	363.733
1025.68	364.22
1027.31	367.974
1028.94	372.425
1030.57	374.912
1032.2	375.294
1033.83	379.431
1035.45	379.672
1037.08	383.949
1038.71	383.875
1040.34	389.804
1041.96	395.97
1043.59	402.567
1045.21	409.225
1046.84	413.049
1048.46	421.848
1050.08	430.766
1051.71	442.089
1053.33	450.015
1054.95	457.309
1056.57	458.252
1058.19	461.476
1059.82	467.656
1061.44	476.344
1063.06	482.201
1064.68	484.446
1066.29	486.124
1067.91	487.487
1069.53	490.362
1071.15	493.585
1072.77	496.809
1074.38	494.033
1076	501.96
1077.62	507.114
1079.23	516.688
1080.85	518.124
1082.46	519.978
1084.08	515.869
1085.69	515.233
1087.3	514.982
1088.92	518.313
1090.53	520.204
1092.14	515.851
1093.75	513.246
1095.37	509.701
1096.98	512.364
1098.59	511.938
1100.2	512.005
1101.81	511.195
1103.41	516.451
1105.02	520.204
1106.63	521.426
1108.24	518.197
1109.85	522.442
1111.45	523.065
1113.06	524.008
1114.66	520.564
1116.27	518.806
1117.88	517.996
1119.48	514.098
1121.09	513.075
1122.69	509.565
1124.29	501.419
1125.89	494.991
1127.5	488.324
1129.1	482.561
1130.7	476.809
1132.3	461.461
1133.9	449.956
1135.5	437.496
1137.1	432.861
1138.7	425.628
1140.3	414.01
1141.9	405.831
1143.5	400.249
1145.09	397.647
1146.69	389.543
1148.29	381.85
1149.89	376.198
1151.48	375.071
1153.08	369.596
1154.67	364.569
1156.27	360.954
1157.86	360.529
1159.45	356.98
1161.05	353.117
1162.64	351.465
1164.23	349.075
1165.82	347.351
1167.41	344.4
1169	343.765
1170.6	340.284
1172.19	338.879
1173.77	334.806
1175.37	336.274
1176.95	332.06
1178.54	334.231
1180.13	330.508
1181.72	332.329
1183.31	331.66
1184.89	331.796
1186.48	331.58
1188.06	330.243
1189.65	330.135
1191.23	331.57
1192.82	331.319
1194.4	331.525
1195.98	325.523
1197.57	326.746
1199.15	327.937
1200.73	330.177
1202.31	327.786
1203.9	327.712
1205.48	328.165
1207.06	328.652
1208.64	327.56
1210.22	328.152
1211.8	328.394
1213.38	326.109
1214.95	323.019
1216.53	322.453
1218.11	324.027
1219.69	328.095
1221.26	325.494
1222.84	323.664
1224.42	321.239
1225.99	321.796
1227.57	324.845
1229.14	322.174
1230.71	319.363
1232.29	317.674
1233.86	316.374
1235.43	317.703
1237.01	314.576
1238.58	315.765
1240.15	314.919
1241.72	315.582
1243.29	314.56
1244.86	313.503
1246.43	310.41
1248	309.846
1249.57	310.229
1251.14	310.295
1252.7	307.94
1254.27	306.428
1255.84	307.407
1257.41	309.262
1258.97	310.31
1260.54	308.902
1262.1	303.074
1263.67	301.455
1265.23	301.275
1266.8	305.519
1268.36	304.533
1269.92	305.476
1271.48	302.594
1273.05	302.274
1274.61	301.569
1276.17	306.723
1277.73	308.999
1279.29	305.767
1280.85	300.956
1282.41	299.901
1283.97	300.282
1285.53	301.962
1287.09	301.22
1288.65	305.148
1290.2	305.073
1291.76	304.472
1293.32	301.1
1294.87	302.78
1296.43	301.969
1297.98	300.526
1299.54	298.734
1301.09	300.167
1302.65	303.181
1304.2	300.579
1305.75	299.208
1307.31	295.766
1308.86	295.27
1310.41	294.846
1311.96	298.246
1313.51	301.083
1315.06	302.097
1316.61	302.761
1318.16	299.809
1319.71	299.348
1321.26	298.575
1322.81	300.673
1324.36	302.354
1325.91	301.052
1327.45	305.539
1329	304.342
1330.55	304.476
1332.09	300.264
1333.64	300.681
1335.18	300.537
1336.73	302.217
1338.27	302.424
1339.81	303.648
1341.36	301.608
1342.9	299.571
1344.44	300.023
1345.98	300.158
1347.53	304.189
1349.07	300.15
1350.61	298.391
1352.15	294.598
1353.69	293.295
1355.23	295.572
1356.77	297.464
1358.31	299.95
1359.84	300.754
1361.38	299.276
1362.92	297.763
1364.45	296.707
1365.99	295.124
1367.53	298.524
1369.06	298.73
1370.6	299.463
1372.13	296.862
1373.67	292.682
1375.2	292.644
1376.73	290.5
1378.27	289.971
1379.8	286.35
1381.33	285.505
1382.86	289.186
1384.39	292.164
1385.92	293.493
1387.45	292.402
1388.98	291.942
1390.51	291.27
1392.04	287.654
1393.57	287.404
1395.1	286.838
1396.63	287.008
1398.15	285.532
1399.68	285.458
1401.21	286.366
1402.73	286.081
1404.26	288.813
1405.78	291.197
1407.31	291.999
1408.83	289.328
1410.36	288.168
1411.88	288.654
1413.4	292.228
1414.93	293.665
1416.45	292.011
1417.97	290.638
1419.49	288.424
1421.01	292.701
1422.53	291.784
1424.05	291.815
1425.57	292.198
1427.09	291
1428.61	290.332
1430.13	289.626
1431.65	291.585
1433.16	293.722
1434.68	292.805
1436.2	293.503
1437.71	293.324
1439.23	292.934
1440.75	295.283
1442.26	296.294
1443.77	296.22
1445.29	292.39
1446.8	292.422
1448.32	293.121
1449.83	294.064
1451.34	294.165
1452.85	295.67
1454.36	297.28
1455.87	299.592
1457.39	295.272
1458.9	292.461
1460.41	287.3
1461.91	291.118
1463.42	293.715
1464.93	299.321
1466.44	297.563
1467.95	296.016
1469.46	292.398
1470.96	291.201
1472.47	288.355
1473.97	288.106
1475.48	289.26
1476.99	294.134
1478.49	293.287
1479.99	292.546
1481.5	289.243
1483	288.889
1484.5	290.324
1486.01	291.582
1487.51	290.84
1489.01	287.783
1490.51	289.253
1492.01	289.707
1493.51	290.334
1495.01	286.927
1496.51	288.431
1498.01	288.709
1499.51	289.336
1501.01	286.561
1502.51	285.679
1504.01	285.184
1505.5	283.987
1507	283.281
1508.5	285.281
1509.99	286.607
1511.49	284.953
1512.98	284.355
1514.48	283.437
1515.97	284.452
1517.46	283.852
1518.96	284.513
1520.45	282.754
1521.94	281.417
1523.43	280.817
1524.93	283.55
1526.42	283.968
1527.91	283.577
1529.4	283.397
1530.89	283.743
1532.38	286.408
1533.87	285.701
1535.35	283.558
1536.84	279.973
1538.33	277.407
1539.82	277.755
1541.3	278.91
1542.79	284.485
1544.28	282.409
1545.76	283.6
1547.25	283.318
1548.73	287.276
1550.22	288.009
1551.7	285.758
1553.18	286.667
1554.67	285.225
1556.15	285.501
1557.63	285.008
1559.11	286.089
1560.6	286.437
1562.08	285.31
1563.56	286.78
1565.04	285.408
1566.52	286.526
1568	284.889
1569.48	284.508
1570.95	283.348
1572.43	281.992
1573.91	284.746
1575.39	285.543
1576.86	286.885
1578.34	285.989
1579.82	285.189
1581.29	285.243
1582.77	286.195
1584.24	286.613
1585.72	287.69
1587.19	285.177
1588.66	281.402
1590.14	280.706
1591.61	281.225
1593.08	278.704
1594.55	274.309
1596.02	272.197
1597.49	275.266
1598.97	277.236
1600.43	277.466
1601.9	275.532
1603.37	275.152
1604.84	274.822
1606.31	275.958
1607.78	273.147
1609.25	274.421
1610.71	273.581
1612.18	274.943
1613.65	271.953
1615.11	271.334
1616.58	268.411
1618.04	268.371
1619.51	267.777
1620.97	267.743
1622.44	263.406
1623.9	262.47
1625.36	263.207
1626.82	264.743
1628.29	264.988
1629.75	264.089
1631.21	263.701
1632.67	261.977
1634.13	261.007
1635.59	262.002
1637.05	261.392
1638.51	260.494
1639.97	258.977
1641.43	258.018
1642.88	258.566
1644.34	259.106
1645.8	259.85
1647.25	258.47
1648.71	255.818
1650.17	253.5
1651.62	252.537
1653.08	252.222
1654.53	251.329
1655.99	250.769
1657.44	250.666
1658.89	249.641
1660.35	247.944
1661.8	247.21
1663.25	248.925
1664.7	251.872
1666.15	252.633
1667.6	251.358
1669.05	245.618
1670.5	244.439
1671.95	241.839
1673.4	242.931
1674.85	239.796
1676.3	242.603
1677.75	244.017
1679.2	246.312
1680.64	245.622
1682.09	242.912
1683.53	240.023
1684.98	237.339
1686.43	236.778
1687.87	237.32
1689.31	237.172
1690.76	237.888
1692.2	237.916
1693.65	237.124
1695.09	235.179
1696.53	234.506
1697.97	234.383
1699.42	233.71
1700.86	232.066
1702.3	230.663
1703.74	230.749
1705.18	229.618
1706.62	229.979
1708.06	231.703
1709.49	233.597
1710.93	233.557
1712.37	230.427
1713.81	228.955
1715.25	228.334
1716.68	229.665
1718.12	231.155
1719.56	228.996
1720.99	222.905
1721.23	222.989
1722.72	226.244
1724.2	226.297
1725.69	223.723
1727.18	223.991
1728.66	225.835
1730.15	222.449
1731.63	223.946
1733.12	221.159
1734.6	225.18
1736.09	222.745
1737.57	225.501
1739.06	224.329
1740.54	224.665
1742.02	224.405
1743.5	222.812
1744.99	222.832
1746.47	222.782
1747.95	223.995
1749.43	223.981
1750.91	222.036
1752.39	220.444
1753.87	221.412
1755.35	221.641
1756.83	223.872
1758.31	222.736
1759.79	222.37
1761.27	221.443
1762.74	222.902
1764.22	226.712
1765.7	230.908
1767.17	229.911
1768.65	225.58
1770.13	224.129
1771.6	224.147
1773.08	223.29
1774.55	219.626
1776.03	216.981
1777.5	219.529
1778.97	219.162
1780.45	221.358
1781.92	223.732
1783.39	219.539
1784.87	220.472
1786.34	220.529
1787.81	225.671
1789.28	223.341
1790.75	220.554
1792.22	220.013
1793.69	220.385
1795.16	220.862
1796.63	221.548
1798.1	219.848
1799.57	218.923
1801.04	219.05
1802.5	219.877
1803.97	219.966
1805.44	219.04
1806.91	221.271
1808.37	223.185
1809.84	223.275
1811.31	220.771
1812.77	218.861
1814.24	218.742
1815.7	217.325
1817.16	215.203
1818.63	216.242
1820.09	218.79
1821.56	219.441
1823.02	217.214
1824.48	216.323
1825.94	214.799
1827.4	214.716
1828.87	214.526
1830.33	214.44
1831.79	215.514
1833.25	216.482
1834.71	220.923
1836.17	220.487
1837.63	219.35
1839.09	215.721
1840.55	213.39
1842	213.938
1843.46	215.185
1844.92	215.591
1846.37	214.947
1847.83	213.704
1849.29	213.62
1850.74	213.043
1852.2	212.923
1853.65	214.452
1855.11	215.209
1856.57	214.106
1858.02	213.321
1859.47	213.166
1860.93	213.256
1862.38	212.646
1863.83	211.824
1865.28	210.265
1866.74	210.566
1868.19	209.639
1869.64	210.15
1871.09	209.926
1872.54	210.509
1873.99	212.914
1875.44	210.97
1876.89	209.307
1878.34	209.504
1879.79	211.909
1881.24	212.104
1882.69	211.318
1884.13	211.304
1885.58	212.272
1887.03	210.011
1888.47	210.347
1889.92	208.473
1891.37	209.862
1892.81	210.411
1894.26	211.587
1895.7	210.416
1897.15	209.418
1898.59	210.07
1900.03	212.511
1901.48	212.391
1902.92	211.499
1904.36	208.923
1905.8	207.47
1907.25	207.561
1908.69	207.897
1910.13	209.357
1911.57	211.551
1913.01	210.378
1914.45	209.489
1915.89	208.352
1917.33	208.021
1918.77	211.024
1920.21	210.201
1921.65	212.572
1923.08	207.681
1924.52	207.42
1925.96	205.652
1927.4	206.865
1928.83	207.728
1930.27	207.888
1931.71	207.662
1933.14	205.859
1934.58	208.546
1936.01	207.163
1937.44	208.271
1938.88	204.538
1940.31	203.854
1941.75	201.28
1943.18	201.406
1944.61	202.269
1946.04	203.412
1947.47	202.941
1948.91	204.19
1950.34	205.088
1951.77	205.915
1953.2	204.637
1954.63	204.097
1956.06	203.45
1957.49	204.664
1958.92	204.403
1960.35	203.51
1961.77	200.023
1963.2	200.149
1964.63	199.853
1966.06	202.576
1967.48	201.58
1968.91	200.79
1970.34	196.464
1971.76	195.851
1973.19	196.538
1974.61	199.892
1976.04	198.649
1977.46	197.337
1978.89	195.918
1980.31	196.744
1981.73	198.486
1983.16	200.12
1984.58	201.824
1986	203.669
1987.42	201.058
1988.84	199.008
1990.26	197.485
1991.68	198.769
1993.11	197.877
1994.53	196.704
1995.95	197.779
1997.36	198.78
1998.78	197.817
2000.2	196.751
2001.62	198.283
2003.04	197.845
2004.46	199.304
2005.87	195.113
2007.29	198.152
2008.71	195.962
2010.12	196.894
2011.54	193.862
2012.95	192.444
2014.37	193.273
2015.78	195.572
2017.2	195.839
2018.61	195.824
2020.03	193.669
2021.44	195.234
2022.85	195.219
2024.26	196.854
2025.68	195.997
2027.09	196.789
2028.5	198.705
2029.91	197.988
2031.32	196.465
2032.73	192.134
2034.14	194.332
2035.55	195.157
2036.96	194.161
2038.37	191.724
2039.78	192.972
2041.19	193.064
2042.59	191.859
2044	191.037
2045.41	192.635
2046.82	195.252
2048.22	193.658
2049.63	193.819
2051.03	192.366
2052.44	193.053
2053.84	194.898
2055.25	197.901
2056.65	198.096
2058.06	194.4
2059.46	191.47
2060.86	189.877
2062.27	190.985
2063.67	192.199
2065.07	192.991
2066.47	192.87
2067.88	189.874
2069.28	187.649
2070.68	188.582
2072.08	192.673
2073.48	191.427
2074.88	189.383
2076.28	186.84
2077.68	187.947
2079.07	189.617
2080.47	190.903
2081.87	191.378
2083.27	190.098
2084.67	188.401
2086.06	189.018
2087.46	189.74
2088.85	188.813
2090.25	189.992
2091.65	189.205
2093.04	192.664
2094.44	192.65
2095.83	191.79
2097.22	189.954
2098.62	188.29
2100.01	188.943
2101.4	189.736
2102.8	190.211
2104.19	190.338
2105.58	186.988
2106.97	186.132
2108.36	187.486
2109.75	187.822
2111.14	190.124
2112.53	190.774
2113.92	192.585
2115.31	191.834
2116.7	189.818
2118.09	186.648
2119.48	185.895
2120.87	186.126
2122.25	187.586
2123.64	186.623
2125.03	186.679
2126.42	186.875
2127.8	185.632
2129.19	184.986
2130.57	186.655
2131.96	187.202
2133.34	186.873
2134.73	186.191
2136.11	188.212
2137.49	189.249
2138.88	189.305
2140.26	187.114
2141.64	186.679
2143.03	184.945
2144.41	188.018
2145.79	189.162
2147.17	188.515
2148.55	188.009
2149.93	186.276
2151.31	187.42
2152.69	184.667
2154.07	185.987
2155.45	185.129
2156.83	186.904
2158.21	186.714
2159.58	188.279
2160.96	188.228
2162.34	187.302
2163.72	185.603
2165.09	183.764
2166.47	183.469
2167.85	183.629
2169.22	182.772
2170.6	181.389
2171.97	181.234
2173.35	181.36
2174.72	182.959
2176.09	182.946
2177.47	186.264
2178.84	185.653
2180.21	184.618
2181.59	182.641
2182.96	184.908
2184.33	187.805
2185.7	188.562
2187.07	188.092
2188.44	187.901
2189.81	185.536
2191.18	183.942
2192.55	184.207
2193.92	186.791
2195.29	187.162
2196.66	186.726
2198.03	184.429
2199.39	183.82
2200.76	181.805
2202.13	182.913
2203.5	182.127
2204.86	181.69
2206.23	180.414
2207.59	180.364
2208.96	181.753
2210.32	183.316
2211.69	183.407
2213.05	183.568
2214.42	182.08
2215.78	180.801
2217.14	181.138
2218.51	178.001
2219.87	179.355
2221.23	179.305
2222.59	181.115
2223.95	179.8
2225.31	179.085
2226.68	180.651
2228.03	181.338
2229.4	179.638
2230.75	178.501
2232.12	179.224
2233.47	180.297
2234.83	180.843
2236.19	179.285
2237.55	177.761
2238.91	176.273
2240.26	176.644
2241.62	176.701
2242.98	177.843
2244.33	176.425
2245.69	175.638
2247.04	175.168
2248.4	176.942
2249.75	178.051
2251.11	178.913
2252.46	177.741
2253.82	175.796
2255.17	175.992
2256.52	175.838
2257.87	177.261
2259.23	175.878
2260.58	175.022
2261.93	174.06
2263.28	175.836
2264.63	175.434
2265.98	175.912
2267.33	174.423
2268.68	174.934
2270.03	172.428
2271.38	172.659
2272.73	172.505
2274.08	174.595
2275.43	173.668
2276.77	175.128
2278.12	176.761
2279.47	175.061
2280.81	175.609
2282.16	172.191
2283.51	174.142
2284.85	172.161
2286.2	174.534
2287.54	176.519
2288.89	175.592
2290.23	174.805
2291.58	172.616
2292.92	172.952
2294.26	173.288
2295.61	174.889
2296.95	175.364
2298.29	175.278
2299.63	171.019
2300.97	170.303
2302.31	169.061
2303.65	171.326
2304.99	169.943
2306.33	168.876
2307.67	168.089
2309.01	168.496
2310.35	168.692
2311.69	168.537
2313.03	169.47
2314.37	170.332
2315.7	169.088
2317.04	167.882
2318.38	168.778
2319.72	171.187
2321.05	175.031
2322.39	172.981
2323.72	172.51
2325.06	169.97
2326.39	172.586
2327.73	171.695
2329.06	171.644
2330.39	168.473
2331.73	168.422
2333.06	167.32
2334.39	167.026
2335.73	168.134
2337.06	168.821
2338.39	169.753
2339.72	168.545
2341.05	166.075
2342.38	165.287
2343.71	165.868
2345.04	168.452
2346.37	168.506
2347.7	165.126
2349.03	165.041
2350.36	163.551
2351.68	166.449
2353.01	164.786
2354.34	165.192
2355.67	163.388
2356.99	162.777
2358.32	164.306
2359.65	166.116
2360.97	165.328
2362.3	165.315
2363.62	165.759
2364.95	167.321
2366.27	167.059
2367.6	165.116
2368.92	164.259
2370.24	165.753
2371.56	165.458
2372.89	165.163
2374.21	164.762
2375.53	165.415
2376.85	167.119
2378.17	165.139
2379.49	164.352
2380.81	164.654
2382.13	166.849
2383.45	166.027
2384.77	164.084
2386.09	163.017
2387.41	164.406
2388.73	165.829
2390.05	166.481
2391.37	166.08
2392.68	164.243
2394	163.701
2395.32	163.826
2396.63	165.917
2397.95	165.902
2399.26	164.272
2400.58	163.979
2401.89	164.701
2403.21	163.809
2404.52	161.689
2405.84	160.096
2407.15	161.344
2408.46	163.084
2409.78	162.332
2411.09	163.826
2412.4	162.514
2413.71	160.464
2415.02	158.8
2416.33	159.455
2417.64	162.736
2418.96	164.3
2420.27	162.356
2421.57	160.41
2422.88	159.694
2424.19	162.838
2425.5	163.56
2426.81	162.179
2428.12	159.496
2429.42	160.815
2430.73	161.959
2432.04	163.874
2433.35	162.35
2434.65	161.143
2435.96	161.866
2437.26	161.885
2438.57	163.064
2439.87	162.348
2441.18	164.788
2442.48	164.036
2443.78	164.374
2445.09	162.149
2446.39	163.222
2447.69	163.698
2449	162.28
2450.3	162.721
2451.6	160.672
2452.9	160.657
2454.2	158.01
2455.5	159.083
2456.8	159.351
2458.1	162.458
2459.4	160.935
2460.7	160.569
2462	159.046
2463.3	158.295
2464.6	160.07
2465.89	160.546
2467.19	162.356
2468.49	160.482
2469.79	159.028
2471.08	157.996
2472.38	158.649
2473.67	158.634
2474.97	156.864
2476.27	157.026
2477.56	155.959
2478.85	155.628
2480.15	157.965
2481.44	158.336
2482.74	159.619
2484.03	156.236
2485.32	155.274
2486.61	153.296
2487.91	152.333
2489.2	153.126
2490.49	152.796
2491.78	153.166
2493.07	151.117
2494.36	152.962
2495.65	154.07
2496.94	156.862
2498.23	155.829
2499.52	155.324
2500.81	153.906
2502.09	155.575
2503.38	154.789
2504.67	156.914
2505.96	154.443
2507.24	155.798
2508.53	156.03
2509.82	157.593
2511.1	155.719
2512.39	154.652
2513.67	155.058
2514.96	154.272
2516.24	152.045
2517.52	153.89
2518.81	155.421
2520.09	154.704
2521.37	151.286
2522.66	151.272
2523.94	153.222
2525.22	153.137
2526.5	152.947
2527.78	152.441
2529.07	152.672
2530.35	152.167
2531.63	151.169
2532.91	152.137
2534.19	152.544
2535.47	155.441
2536.74	154.971
2538.02	157.061
2539.3	153.959
2540.58	154.681
2541.86	153.474
2543.13	155.564
2544.41	156.777
2545.69	157.851
2546.96	157.03
2548.24	155.891
2549.51	154.017
2550.79	154.669
2552.06	153.637
2553.34	153.061
2554.61	149.643
2555.89	151.523
2557.16	151.475
2558.43	151.917
2559.7	149.62
2560.98	150.341
2562.25	153.873
2563.52	156.243
2564.79	155.912
2566.06	153.266
2567.33	150.304
2568.6	149.518
2569.87	149.643
2571.14	150.12
2572.41	150.492
2573.68	150.091
2574.95	151.059
2576.22	149.816
2577.48	151.521
2578.75	153.403
2580.02	153.807
2581.29	153.932
2582.55	151.006
2583.82	150.85
2585.08	150.555
2586.35	149.278
2587.62	150.105
2588.88	147.74
2590.15	149.901
2591.41	148.062
2592.67	149.626
2593.94	147.892
2595.2	148.193
2596.46	148.108
2597.72	146.234
2598.99	146.044
2600.25	145.786
2601.51	147.208
2602.77	145.963
2604.03	145.775
2605.29	147.513
2606.55	148.868
2607.81	149.872
2609.07	148.418
2610.33	148.895
2611.59	146.845
2612.85	146.761
2614.1	146.5
2615.36	147.433
2616.62	146.927
2617.88	146.176
2619.13	144.582
2620.39	145.866
2621.64	148.202
2622.9	148.222
2624.16	147.752
2625.41	145.667
2626.67	146.002
2627.92	145.146
2629.17	145.483
2630.43	146.029
2631.68	146.717
2632.93	145.088
2634.18	145.845
2635.44	144.006
2636.69	144.728
2637.94	143.731
2639.19	143.611
2640.44	145.281
2641.69	143.547
2642.94	145.007
2644.19	143.554
2645.44	143.328
2646.69	142.927
2647.94	141.474
2649.19	140.054
2650.44	138.392
2651.68	140.13
2652.93	141.907
2654.18	143.19
2655.42	142.861
2656.67	144.81
2657.92	143.813
2659.16	144.571
2660.41	144.1
2661.65	147.734
2662.9	145.474
2664.14	144.687
2665.38	142.112
2666.63	141.641
2667.87	141.521
2669.11	140.874
2670.36	143.071
2671.6	143.126
2672.84	142.409
2674.08	140.501
2675.32	139.468
2676.57	139.77
2677.81	139.264
2679.05	141.039
2680.29	142.535
2681.52	145.325
2682.76	143.66
2684	142.946
2685.24	140.685
2686.48	141.653
2687.72	139.673
2688.95	141.343
2690.19	141.715
2691.43	142.331
2692.67	142.246
2693.9	140.688
2695.14	141.34
2696.37	139.36
2697.61	139.837
2698.84	138.98
2700.08	141.668
2701.31	141.162
2702.54	142.27
2703.78	140.431
2705.01	140.556
2706.24	140.963
2707.48	139.51
2708.71	140.758
2709.94	137.446
2711.17	139.711
2712.4	136.153
2713.63	139.015
2714.86	138.44
2716.09	141.232
2717.32	141.323
2718.55	141.94
2719.78	139.328
2721.01	135.942
2722.24	131.651
2723.47	134.059
2724.69	136.919
2725.92	138.553
2727.15	138.82
2728.38	137.296
2729.6	137.352
2730.83	134.039
2732.05	135.182
2733.28	134.291
2734.5	137.679
2735.73	135.77
2736.95	138.317
2738.18	135.285
2739.4	134.605
2740.62	134.696
2741.85	136.4
2743.07	138.244
2744.29	135.913
2745.51	135.618
2746.74	135.815
2747.96	136.501
2749.18	137.013
2750.4	136.086
2751.62	136.212
2752.84	133.671
2754.06	134.639
2755.28	134.624
2756.49	135.03
2757.71	134.314
2758.93	134.825
2760.15	136.882
2761.37	136.201
2762.58	134.219
2763.8	131.96
2765.02	130.682
2766.23	130.317
2767.45	130.548
2768.66	133.13
2769.88	133.255
2771.09	135.101
2772.31	133.718
2773.52	133.599
2774.74	131.653
2775.95	130.06
2777.16	132.747
2778.38	134.346
2779.59	136.261
2780.8	133.335
2782.01	134.268
2783.22	135.658
2784.43	137.782
2785.65	135.345
2786.86	136.208
2788.07	136.195
2789.28	138.109
2790.49	136.516
2791.7	136.361
2792.9	133.118
2794.11	133.595
2795.32	133.789
2796.53	135.249
2797.73	135.527
2798.94	133.584
2800.15	134.046
2801.35	131.687
2802.56	133.856
2803.77	135.234
2804.97	135.543
2806.18	135.119
2807.38	133.431
2808.59	134.997
2809.79	135.379
2811	134.967
2812.2	133.283
2813.4	131.249
2814.6	130.898
2815.81	130.382
2817.01	130.679
2818.21	130.815
2819.41	131.268
2820.61	130.627
2821.81	130.715
2823.01	132.911
2824.21	133.286
2825.41	133.212
2826.61	131.237
2827.81	132.67
2829.01	132.996
2830.21	133.78
2831.41	132.044
2832.6	131.783
2833.8	130.443
2835	131.996
2836.19	133.571
2837.39	134.354
2838.59	133.389
2839.78	131.736
2840.98	130.952
2842.17	129.951
2843.37	130.764
2844.56	130.032
2845.76	131.876
2846.95	132.533
2848.14	134.213
2849.34	132.776
2850.53	131.572
2851.72	130.391
2852.91	131.585
2854.1	130.919
2855.3	132.231
2856.49	132.19
2857.68	132.724
2858.87	132.831
2860.06	132.004
2861.25	132.086
2862.44	130.498
2863.63	130.33
2864.81	130.104
2866	131.141
2867.19	132.568
2868.38	132.161
2869.57	131.153
2870.75	129.447
2871.94	130.147
2873.13	131.323
2874.31	132.21
2875.5	134.002
2876.68	133.165
2877.87	131.899
2879.05	129.788
2880.24	129.1
2881.42	129.47
2882.6	130.752
2883.79	131.588
2884.97	134.068
2886.15	132.61
2887.34	131.397
2888.52	129.407
2889.7	129.096
2890.88	131.364
2892.06	131.624
2893.24	132.398
2894.42	131.291
2895.6	130.999
2896.78	131.201
2897.96	131.764
2899.14	132.501
2900.32	132.676
2901.5	132.119
2902.67	131.673
2903.85	131.629
2905.03	132.124
2906.21	132.686
2907.38	133.799
2908.56	132.417
2909.74	130.406
2910.91	129.164
2912.09	129.593
2913.26	130.652
2914.44	130.372
2915.61	132.128
2916.78	132.725
2917.96	132.816
2919.13	131.928
2920.3	132.192
2920.55	131.78
2921.78	129.528
2923	128.854
2924.23	130.392
2925.45	130.981
2926.68	132.413
2927.9	130.581
2929.12	131.275
2930.35	130.496
2931.57	132.279
2932.79	131.921
2934.02	133.916
2935.24	134.749
2936.46	133.477
2937.68	131.051
2938.9	130.657
2940.12	131.774
2941.34	133.381
2942.56	133.549
2943.78	134.244
2945	133.149
2946.22	131.493
2947.44	131.767
2948.66	132.707
2949.88	134.595
2951.1	133.815
2952.32	132.301
2953.54	133.136
2954.75	133.338
2955.97	135.016
2957.19	136.202
2958.4	136.441
2959.62	135.414
2960.84	132.812
2962.05	132.244
2963.27	133.325
2964.48	135.072
2965.7	135.03
2966.91	133.794
2968.13	132.594
2969.34	134.413
2970.55	134.159
2971.77	134.258
2972.98	132.04
2974.19	131.999
2975.41	132.098
2976.62	133.528
2977.83	132.854
2979.04	132.567
2980.25	131.332
2981.46	131.114
2982.68	129.633
2983.89	127.626
2985.1	128.391
2986.31	130.562
2987.52	133.254
2988.73	134.265
2989.94	133.416
2991.14	132.673
2992.35	130.629
2993.56	131.5
2994.77	132.441
2995.98	132.889
2997.18	131.725
2998.39	129.682
2999.6	129.534
3000.8	131.947
3002.01	133.767
3003.22	135.268
3004.42	133.999
3005.63	134.447
3006.83	133.598
3008.04	132.819
3009.24	132.672
3010.45	133.332
3011.65	132.06
3012.85	134.3
3014.06	134.153
3015.26	135.163
3016.46	134.174
3017.66	135.114
3018.87	135.142
3020.07	132.714
3021.27	132.883
3022.47	133.085
3023.67	133.464
3024.87	132.09
3026.07	132.926
3027.27	134.881
3028.48	135.752
3029.67	135.71
3030.87	134.932
3032.07	133.767
3033.27	132.847
3034.47	134.349
3035.67	135.43
3036.87	137.633
3038.06	132.536
3039.26	133.83
3040.46	131.403
3041.65	135.255
3042.85	135.494
3044.05	138.467
3045.24	139.128
3046.44	136.98
3047.63	134.237
3048.83	135.142
3050.02	136.433
3051.22	137.935
3052.41	136.7
3053.6	137.5
3054.8	135
3055.99	134.329
3057.18	134.567
3058.38	134.594
3059.57	134.939
3060.76	134.828
3061.95	138.749
3063.14	141.374
3064.34	141.788
3065.53	140.833
3066.72	139.107
3067.91	137.626
3069.1	139.023
3070.29	139.998
3071.48	140.938
3072.67	140.054
3073.85	140.608
3075.04	141.619
3076.23	142.7
3077.42	141.218
3078.61	137.808
3079.8	136.433
3080.98	138.073
3082.17	140.208
3083.36	140.061
3084.54	141.46
3085.73	143.976
3086.91	145.865
3088.1	143.612
3089.29	143.465
3090.47	141.774
3091.65	142.959
3092.84	141.654
3094.02	141.084
3095.21	142.131
3096.39	144.019
3097.57	145.908
3098.76	146.005
3099.94	145.999
3101.12	145.22
3102.3	144.896
3103.48	145.416
3104.67	148.461
3105.85	147.365
3107.03	146.168
3108.21	143.844
3109.39	142.398
3110.57	143.022
3111.75	144.176
3112.93	148.096
3114.11	148.861
3115.28	148.889
3116.46	149.549
3117.64	150.103
3118.82	150.166
3120	150.757
3121.17	149.977
3122.35	152.777
3123.53	151.788
3124.71	151.956
3125.88	152.439
3127.06	152.504
3128.23	152.25
3129.41	151.296
3130.58	151.781
3131.76	153.844
3132.93	151.837
3134.11	152.391
3135.28	151.507
3136.45	153.254
3137.63	153.808
3138.8	154.644
3139.97	155.935
3141.15	155.999
3142.32	157.991
3143.49	159.562
3144.66	160.819
3145.83	161.724
3147	161.015
3148.18	159.78
3149.35	157.142
3150.52	157.065
3151.68	159.126
3152.85	160.805
3154.02	161.675
3155.19	161.773
3156.36	163.942
3157.53	161.724
3158.7	159.857
3159.87	158.235
3161.03	160.055
3162.2	163.485
3163.37	164.812
3164.54	166.594
3165.7	165.815
3166.87	167.142
3168.03	170.085
3169.2	171.934
3170.36	175.016
3171.53	175.148
3172.69	175.035
3173.86	172.749
3175.02	170.531
3176.19	170.243
3177.35	170.552
3178.51	171.738
3179.68	171.379
3180.84	172.005
3182	174.244
3183.16	176.552
3184.33	178.229
3185.49	178.362
3186.65	179.549
3187.81	179.717
3188.97	178.728
3190.13	178.826
3191.29	178.222
3192.45	182.637
3193.61	182.349
3194.77	181.71
3195.93	179.95
3197.09	181.344
3198.24	185.9
3199.4	188.491
3200.56	193.778
3201.72	192.684
3202.88	191.345
3204.03	189.021
3205.19	189.015
3206.35	190.271
3207.5	189.458
3208.66	190.608
3209.81	193.303
3210.97	198.282
3212.12	198.659
3213.28	196.896
3214.43	193.978
3215.59	197.723
3216.74	198.735
3217.89	201.57
3219.05	199.703
3220.2	201.065
3221.35	200.708
3222.51	201.822
3223.66	202.552
3224.81	201.001
3225.96	202.889
3227.11	201.514
3228.26	203.471
3229.41	202.622
3230.56	204.089
3231.71	203.801
3232.86	203.513
3234.01	203.717
3235.16	204.552
3236.31	209.423
3237.46	210.924
3238.61	212.18
3239.76	208.875
3240.9	209.043
3242.05	207.843
3243.2	209.871
3244.35	209.233
3245.49	209.858
3246.64	209.711
3247.78	212.265
3248.93	212.153
3250.08	211.547
3251.22	209.156
3252.37	210.728
3253.51	211.318
3254.65	214.151
3255.8	215.724
3256.94	216.348
3258.09	216.727
3259.23	215.527
3260.37	219.274
3261.52	220.603
3262.66	224.033
3263.8	221.429
3264.94	219.878
3266.08	219.17
3267.22	220.391
3268.36	222.313
3269.51	223.78
3270.65	226.827
3271.79	226.188
3272.93	226.636
3274.07	224.068
3275.2	224.903
3276.34	225.317
3277.48	228.607
3278.62	233.48
3279.76	235.296
3280.9	234.692
3282.03	233.352
3283.17	232.222
3284.31	234.075
3285.44	233.506
3286.58	237.712
3287.72	240.194
3288.85	240.61
3289.99	240.39
3291.12	240.068
3292.26	242.341
3293.39	241.317
3294.53	239.52
3295.66	240.25
3296.79	243.962
3297.93	248.376
3299.06	251.984
3300.19	252.222
3301.33	255.058
3302.46	255.786
3303.59	259.219
3304.72	257.036
3305.85	258.924
3306.99	257.759
3308.12	264.665
3309.25	265.955
3310.38	268.474
3311.51	263.766
3312.64	262.776
3313.77	261.786
3314.9	264.272
3316.02	264.65
3317.15	266.924
3318.28	270.601
3319.41	274.173
3320.54	274.447
3321.67	273.808
3322.79	276.187
3323.92	277.268
3325.05	273.506
3326.17	276.275
3327.3	278.506
3328.42	285.027
3329.55	281.689
3330.68	283.963
3331.8	284.096
3332.92	287.141
3334.05	287.941
3335.17	291.725
3336.3	292.349
3337.42	292.939
3338.54	292.685
3339.67	297.836
3340.79	299.865
3341.91	302.244
3343.03	301.115
3344.16	302.369
3345.28	302.362
3346.4	303.198
3347.52	303.787
3348.64	307.991
3349.76	309.738
3350.88	313.134
3352	313.688
3353.12	314.91
3354.24	314.832
3355.36	314.369
3356.48	313.134
3357.59	315.759
3358.71	317.539
3359.83	321.64
3360.95	323.527
3362.07	324.959
3363.18	323.794
3364.3	324.841
3365.42	324.411
3366.53	330.545
3367.65	331.171
3368.76	334.531
3369.88	331.892
3370.99	334.833
3372.11	337.7
3373.22	341.626
3374.34	340.495
3375.45	338.944
3376.56	337.85
3377.68	339.704
3378.79	343.798
3379.9	346.917
3381.02	347.926
3382.13	348.902
3383.24	351.178
3384.35	353.099
3385.46	355.583
3386.57	353.997
3387.68	352.902
3388.79	349.667
3389.9	355.906
3391.01	360.566
3392.12	366.032
3393.23	363.85
3394.34	364.335
3395.45	363.345
3396.56	367.759
3397.67	370.908
3398.78	375.464
3399.88	370.335
3400.99	373.45
3402.1	373.302
3403.2	379.014
3404.31	377.183
3405.42	378.72
3406.52	381.873
3407.63	385.828
3408.73	387.014
3409.84	386.973
3410.94	385.212
3412.05	387.346
3413.15	388.18
3414.26	390.734
3415.36	389.955
3416.46	390.299
3417.56	391.344
3418.67	394.496
3419.77	395.892
3420.87	396.552
3421.97	396.649
3423.08	398.644
3424.18	397.899
3425.28	400.874
3426.38	399.885
3427.48	403.667
3428.58	403.625
3429.68	403.161
3430.78	400.627
3431.88	398.691
3432.98	398.93
3434.08	397.276
3435.18	394.319
3436.27	394.98
3437.37	396.832
3438.47	398.86
3439.57	397.169
3440.66	397.337
3441.76	395.927
3442.86	399.5
3443.95	402.122
3445.05	399.025
3446.14	393.271
3447.24	390.351
3448.33	390.13
3449.43	390.371
3450.52	384.993
3451.62	381.934
3452.71	378.522
3453.81	375.71
3454.9	375.983
3455.99	373.028
3457.08	372.251
3458.18	367.785
3459.27	369.673
3460.36	368.581
3461.45	366.572
3462.55	365.057
3463.64	363.155
3464.73	363.638
3465.82	360.755
3466.91	356.678
3468	357.864
3469.09	355.926
3470.18	355.39
3471.27	353.001
3472.36	349.905
3473.44	350.425
3474.53	348.98
3475.62	347.779
3476.71	343.492
3477.8	338.362
3478.88	336.986
3479.97	334.662
3481.06	332.728
3482.14	327.876
3483.23	327.836
3484.32	326.039
3485.4	321.471
3486.49	318.165
3487.57	315.211
3488.65	313.484
3489.74	310.39
3490.82	303.716
3491.91	302.9
3492.99	301.279
3494.07	299.657
3495.16	302.284
3496.24	299.683
3497.32	300.832
3498.4	295.632
3499.49	293.379
3500.57	294.039
3501.65	291.225
3502.73	288.025
3503.81	285.281
3504.89	281.167
3505.97	282.39
3507.05	279.507
3508.13	280.972
3509.21	276.579
3510.29	274.503
3511.37	272.46
3512.45	270.313
3513.52	269.217
3514.6	268.543
3515.68	267.765
3516.76	265.265
3517.83	263.681
3518.91	262.586
3519.99	263.737
3521.06	257.207
3522.14	254.597
3523.21	251.541
3524.29	252.235
3525.36	250.86
3526.44	246.326
3527.51	245.513
3528.59	246.841
3529.66	246.692
3530.74	244.577
3531.81	240.678
3532.88	233.965
3533.95	231.891
3535.03	229.288
3536.1	234.404
3537.17	233.765
3538.24	230.877
3539.31	228.383
3540.39	225.113
3541.46	224.753
3542.53	221.59
3543.6	221.583
3544.67	220.769
3545.74	218.972
3546.81	218.825
3547.88	216.327
3548.94	216.881
3550.01	211.89
3551.08	212.271
3552.15	210.124
3553.22	209.942
3554.28	207.371
3555.35	206.032
3556.42	204.622
3557.49	203.596
3558.55	200.467
3559.62	198.6
3560.68	192.696
3561.75	189.57
3562.81	186.72
3563.88	186.431
3564.94	185.091
3566.01	183.576
3567.07	181.322
3568.14	179
3569.2	175.063
3570.26	173.863
3571.32	171.962
3572.39	169.499
3573.45	167.105
3574.51	162.258
3575.57	160.212
3576.63	156.523
3577.7	155.814
3578.76	153.21
3579.82	152.572
3580.88	150.741
3581.94	149.19
3583	144.446
3584.06	141.772
3585.12	140.959
3586.18	139.934
3587.24	137.925
3588.29	136.866
3589.35	136.966
3590.41	135.484
3591.47	133.056
3592.52	129.786
3593.58	130.27
3594.64	130.369
3595.7	130.852
3596.75	129.584
3597.81	125.54
3598.86	123.427
3599.92	121.912
3600.97	120.642
3602.03	118.251
3603.08	115.611
3604.14	114.27
3605.19	113.666
3606.24	111.871
3607.3	111.898
3608.35	109.083
3609.4	111.147
3610.46	111.107
3611.51	112.291
3612.56	108.6
3613.61	104.56
3614.66	103.674
3615.71	103.28
3616.77	103.765
3617.82	101.758
3618.87	101.26
3619.92	101.568
3620.97	102.86
3622.02	101.1
3623.07	101.161
3624.11	100.733
3625.16	103.042
3626.21	102.544
3627.26	101.8
3628.31	100.986
3629.35	100.137
3630.4	98.8657
3631.45	98.3682
3632.5	98.7833
3633.54	99.1966
3634.59	97.9621
3635.63	96.8664
3636.68	96.7545
3637.73	96.5368
3638.77	95.338
3639.81	92.5577
3640.86	90.1639
3641.9	91.0337
3642.95	92.1869
3643.99	94.2142
3645.03	92.3118
3646.08	90.3401
3647.12	89.5265
3648.16	89.1335
3649.2	90.2486
3650.25	89.3997
3651.29	89.9895
3652.33	90.0176
3653.37	89.0289
3654.41	89.8289
3655.45	90.4176
3656.49	91.814
3657.53	90.5789
3658.57	89.0281
3659.61	86.986
3660.65	87.1545
3661.69	88.0259
3662.73	90.2276
3663.77	89.4836
3664.8	88.179
3665.84	87.2944
3666.88	89.0088
3667.92	89.386
3668.95	90.4667
3669.99	87.5471
3671.03	86.3807
3672.06	84.8308
3673.1	86.3686
3674.13	86.9924
3675.17	85.723
3676.2	83.7162
3677.24	83.6038
3678.27	84.5789
3679.31	85.6597
3680.34	85.7579
3681.38	86.2428
3682.41	85.5687
3683.44	84.4371
3684.47	84.4306
3685.51	85.8998
3686.54	86.068
3687.57	84.8307
3688.6	85.4915
3689.63	86.3965
3690.66	85.828
3691.7	84.1718
3692.72	84.8305
3693.76	84.9648
3694.79	84.7115
3695.81	84.4246
3696.84	84.8385
3697.87	84.269
3698.9	84.4737
3699.93	82.642
3700.96	82.9157
3701.99	82.0319
3703.02	82.4449
3704.04	82.7893
3705.07	82.2565
3706.1	82.3549
3707.12	82.3827
3708.15	81.5332
3709.17	83.4911
3710.2	83.2034
3711.23	82.9505
3712.25	81.8209
3713.28	81.6393
3714.3	82.7894
3715.33	83.2739
3716.35	84.7042
3717.37	86.2779
3718.4	85.4632
3719.42	84.6839
3720.44	81.9052
3721.47	82.8103
3722.49	83.0432
3723.51	84.4983
3724.53	82.6476
3725.55	82.3091
3726.58	83.6203
3727.6	84.822
3728.62	84.5519
3729.64	82.7384
3730.66	84.154
3731.68	84.2681
3732.7	83.0863
3733.72	79.4476
3734.74	78.3365
3735.75	79.1174
3736.77	81.1998
3737.79	82.7543
3738.81	82.7652
3739.83	82.2128
3740.84	81.6637
3741.86	81.4988
3742.88	82.422
3743.89	82.8541
3744.91	82.8989
3745.93	82.1742
3746.94	82.6069
3747.96	84.9669
3748.97	82.8747
3749.99	83.6553
3751	82.8241
3752.02	86.7286
3753.03	83.6533
3754.05	84.2594
3755.06	83.5343
3756.07	84.3519
3757.09	83.6251
3758.1	85.0393
3759.11	86.3132
3760.12	86.0082
3761.13	82.685
3762.15	81.9595
3763.16	82.8828
3764.17	84.1564
3765.18	84.9039
3766.19	83.8972
3767.2	84.0137
3768.21	85.0075
3769.22	85.2629
3770.23	85.6246
3771.24	84.4072
3772.25	85.9615
3773.26	84.9889
3774.26	84.6509
3775.27	82.8713
3776.28	84.0399
3777.29	84.612
3778.29	85.9562
3779.3	86.3177
3780.31	87.4864
3781.31	86.7252
3782.32	85.9637
3783.33	84.8519
3784.33	84.7226
3785.34	84.488
3786.34	83.0588
3787.35	83.4914
3788.35	85.1515
3789.35	86.8463
3790.36	84.8921
3791.36	85.3239
3792.36	84.4929
3793.37	86.4332
3794.37	84.7946
3795.37	84.8059
3796.38	85.5191
3797.38	87.1428
3798.38	88.6623
3799.38	88.673
3800.38	88.1926
3801.38	86.7997
3802.38	85.5123
3803.38	85.9802
3804.38	87.8837
3805.38	87.8244
3806.38	85.555
3807.38	83.1102
3808.38	83.7253
3809.38	84.7995
3810.38	83.8947
3811.37	82.7976
3812.37	82.5039
3813.37	83.5308
3814.37	84.5737
3815.36	87.9592
3816.36	89.1493
3817.36	89.9598
3818.35	86.9243
3819.35	86.105
3820.34	85.7366
3821.34	85.6072
3822.34	85.8758
3823.33	85.3013
3824.32	85.808
3825.32	84.7184
3826.31	85.7421
3827.31	85.9169
3828.3	87.5576
3829.29	87.063
3830.29	86.908
3831.28	86.2933
3832.27	85.8031
3833.26	84.8101
3834.25	85.4575
3835.25	85.5489
3836.24	86.3869
3837.23	86.5756
3838.22	87.5734
3839.21	89.2532
3840.2	91.0637
3841.19	89.8312
3842.18	87.1948
3843.17	86.22
3844.16	87.1859
3845.14	89.0319
3846.13	88.2349
3847.12	88.0138
3848.11	88.4915
3849.1	90.3238
3850.08	91.8342
3851.07	90.0736
3852.06	88.7975
3853.04	88.4833
3854.03	89.555
3855.02	89.5345
3856	88.5017
3856.99	89.4838
3857.97	89.0078
3858.96	88.7857
3859.94	88.2748
3860.93	87.8244
3861.91	87.557
3862.89	86.7316
3863.88	88.1838
3864.86	88.9452
3865.84	89.344
3866.83	88.7621
3867.81	89.342
3868.79	89.5768
3869.77	89.2741
3870.75	88.727
3871.73	88.6567
3872.72	89.0712
3873.7	88.9213
3874.68	88.9826
3875.66	89.2863
3876.64	89.8295
3877.62	90.4322
3878.6	90.6768
3879.57	90.9054
3880.55	90.5903
3881.53	90.2236
3882.51	89.2358
3883.49	88.6625
3884.47	88.2172
3885.44	88.9179
3886.42	89.5248
3887.4	89.5792
3888.37	89.0724
3889.35	89.2667
3890.33	89.8935
3891.3	90.0792
3892.28	89.0841
3893.25	88.8537
3894.23	90.6988
3895.2	90.3581
3896.18	88.3842
3897.15	85.5554
3898.13	86.7312
3899.1	88.5142
3900.07	89.3008
3901.04	87.4861
3902.02	87.0016
3902.99	86.2063
3903.96	86.1178
3904.93	85.3581
3905.91	85.4241
3906.88	86.036
3907.85	85.9174
3908.82	86.3167
3909.79	86.9994
3910.76	87.8691
3911.73	87.4064
3912.7	87.9801
3913.57	87.7657
3914.59	88.5485
3915.61	86.1144
3916.63	86.9808
3917.65	87.4233
3918.68	87.692
3919.7	87.6112
3920.72	86.2654
3921.74	87.0248
3922.76	84.6627
3923.78	84.6157
3924.8	83.0241
3925.82	82.908
3926.83	82.7901
3927.85	83.164
3928.87	84.0644
3929.89	82.2983
3930.91	84.7078
3931.93	84.0984
3932.94	85.666
3933.96	83.7936
3934.98	83.2904
3936	82.8573
3937.01	83.8979
3938.03	84.7631
3939.05	85.8387
3940.06	84.8791
3941.08	82.9393
3942.09	81.978
3943.11	82.0022
3944.12	84.8657
3945.14	83.8009
3946.15	85.0177
3947.17	84.899
3948.18	85.7642
3949.19	84.4203
3950.21	82.5835
3951.22	83.0628
3952.23	83.542
3953.25	83.3193
3954.26	82.9561
3955.27	82.2423
3956.28	79.6689
3957.3	77.9719
3958.31	77.3645
3959.32	82.7192
3960.33	86.6405
3961.34	86.3804
3962.35	84.6851
3963.36	82.7431
3964.37	84.2397
3965.38	81.7011
3966.39	81.2684
3967.4	79.5372
3968.41	80.1565
3969.42	80.3911
3970.43	80.6233
3971.44	80.2944
3972.45	80.284
3973.45	80.9726
3974.46	82.1539
3975.47	82.9144
3976.48	83.3586
3977.49	83.3463
3978.49	81.3695
3979.5	81.0067
3980.51	81.556
3981.51	82.2456
3982.52	83.4612
3983.52	84.0111
3984.53	83.7171
3985.53	82.5836
3986.54	83.062
3987.54	81.4003
3988.55	81.3543
3989.55	80.8509
3990.56	83.5411
3991.56	84.1254
3992.56	84.7099
3993.57	86.663
3994.57	85.2107
3995.57	83.4476
3996.58	81.1531
3997.58	81.9484
3998.58	83.4092
3999.58	84.8713
