Repository: Hosbital1990/spectral-ML-training

# Raman Spectral Classification Pipeline

## Overview

This project builds a complete machine learning pipeline to classify minerals based on their Raman spectra.

The dataset consists of thousands of `.txt` files, each containing:

* Raman **wavenumber (x-axis)**
* Raman **intensity (y-axis)**
* Metadata including **mineral name (label)**

The goal is to transform raw spectral data into a **trainable machine learning dataset** and evaluate a baseline classification model.

---

### Required pickle files before each dependent step

* Before Step 3 or Step 4, create `parsed_spectra.pkl` by running Step 2.
* Before Step 5, create `ml_dataset.pkl` by running Step 4.

File: LR-Raman/Xenotime-(Gd)__R250137__Broad_Scan__633__0__unoriented__Raman_Data_Raw__69f518bb3e24cb7299a66adf2f96.txt (part 1 of 5)
##NAMES=Xenotime-(Gd)
##RRUFFID=R250137
##IDEAL CHEMISTRY=Gd(PO_4_)
##LOCALITY=Prakovce, Western Carpathians, Slovakia
##OWNER=Slovak National Museum
##SOURCE=Martin Ondrejka
##DESCRIPTION=Rare crystal domains in Gd-rich xenotime-(Y) crystals in association with monazite-group minerals. Type sample, described in Ondrejka et al (2024)
##STATUS=The identification of this mineral is confirmed by single-crystal X-ray diffraction and chemical analysis
##URL=https://www.rruff.net/odr/rruff_sample/R250137
##MEASURED CHEMISTRY=(Gd_0.37_Y_0.32_Dy_0.13_Sm_0.08_Tb_0.05_Eu_0.02_Er_0.01_Tm_0.01_Nd_0.01_…)(P_0.98_As_0.01_Si_0.01_)O_4_ ; From six point electron microprobe analyses and calculated on the basis of 4 oxygen atoms.  The empirical formula of xenotime-(Gd) in its Gd-richest spot is: (Gd_0.38_Y_0.31_Dy_0.13_Sm_0.08_Tb_0.05_Eu_0.02_Er_0.01_Nd_0.01_Ho_0.01_…)(P_0.98_As_0.01_Si_0.01_)O_4_
##DIFFRACTION SAMPLE DESCRIPTION=Crystal
##CELL PARAMETERS=a: 6.9589 b: 6.9589 c: 6.0518 alpha: 90 beta: 90 gamma: 90 volume: 293.07 crystal system: tetragonal
##FILETYPE=Raman RAW
##RAMAN WAVELENGTH=633
100	576.84216
100.45441	579.80676
100.90881	563.33801
101.36321	554.18597
101.81762	564.04688
102.27203	573.90778
102.72643	578.92499
103.18083	580.61713
103.63524	582.30927
104.08965	584.19348
104.54404	582.58344
104.99845	580.97339
105.45286	577.04077
105.90726	575.14478
106.36166	572.11273
106.81607	574.9931
107.27048	576.22583
107.72488	577.24567
108.17928	571.8974
108.63369	566.54907
109.08809	559.75519
109.5425	554.57898
109.9969	549.40289
110.45131	549.23999
110.90571	552.0351
111.36012	554.8302
111.81452	552.31982
112.26893	547.85168
112.72333	542.20203
113.17773	540.88519
113.63214	537.62787
114.08654	534.29004
114.54095	538.41803
114.99535	542.38953
115.44976	542.35828
115.90416	537.19562
116.35857	532.03296
116.81297	532.15851
117.26737	534.22876
117.72178	536.29901
118.17619	538.55383
118.63059	541.92468
119.08499	545.29547
119.5394	547.57361
119.9938	549.40271
120.44821	550.24207
120.90261	547.86554
121.35702	545.01318
121.81142	543.61432
122.26582	551.04779
122.72023	557.99493
123.17464	560.31097
123.62904	553.32092
124.08344	546.33093
124.53785	541.35779
124.99226	540.38019
125.44666	539.40253
125.90106	545.39093
126.35547	551.76703
126.80988	557.48651
127.26427	561.27753
127.71868	565.19012
128.17308	568.58667
128.62749	573.45331
129.08189	577.83661
129.5363	582.10248
129.99071	583.7489
130.44511	585.39526
130.89952	585.56543
131.35391	583.67285
131.80832	581.78027
132.26273	582.9494
132.71713	586.76282
133.17154	590.57617
133.62595	588.7019
134.08035	584.47003
134.53474	579.89301
134.98915	582.95544
135.44356	587.40515
135.89796	592.80524
136.35237	592.36005
136.80678	591.91498
137.26118	590.62671
137.71559	591.37036
138.16998	592.11401
138.62439	594.08691
139.0788	595.89691
139.5332	597.70685
139.98761	596.25409
140.44202	593.6275
140.89642	590.80981
141.35081	591.84857
141.80522	593.43945
142.25963	593.96771
142.71404	590.49231
143.16844	586.5976
143.62285	584.75739
144.07726	587.32129
144.53165	589.88513
144.98605	594.53369
145.44046	599.8114
145.89487	605.08905
146.34927	604.9325
146.80368	603.00598
147.25809	600.86511
147.71248	603.26086
148.16689	606.78418
148.62129	610.03711
149.0757	610.6474
149.53011	610.58087
149.98451	611.0639
150.43892	611.56488
150.89333	612.06586
151.34772	612.47522
151.80212	614.34363
152.25653	616.21222
152.71094	618.00848
153.16534	618.76379
153.61975	619.28546
154.07416	622.23236
154.52855	626.14856
154.98296	629.32166
155.43736	626.66687
155.89177	623.14563
156.34618	619.21136
156.80058	615.75079
157.25499	612.29022
157.70938	610.01758
158.16379	607.0766
158.61819	604.13556
159.0726	603.1366
159.52701	605.00458
159.98141	606.64172
160.43582	611.32336
160.89021	616.01361
161.34462	620.1178
161.79903	619.10339
162.25343	617.16162
162.70784	615.70831
163.16225	615.04578
163.61665	614.38318
164.07104	613.14313
164.52545	612.21588
164.97986	611.28851
165.43427	612.49542
165.88867	616.12372
166.34308	619.75195
166.79749	623.10834
167.25189	625.0744
167.70628	625.6048
168.16069	619.0625
168.6151	612.04712
169.0695	606.0777
169.52391	604.29327
169.97832	602.50897
170.43272	605.39136
170.88712	611.2782
171.34152	617.1651
171.79593	613.82166
172.25034	608.0697
172.70474	602.31775
173.15915	604.45801
173.61356	606.50067
174.06795	608.65503
174.52235	615.56201
174.97676	622.76068
175.43117	627.67358
175.88557	626.48438
176.33998	625.29517
176.79439	624.30096
177.24878	622.83679
177.70319	621.37268
178.15759	622.93677
178.612	626.25964
179.06641	629.42621
179.52081	632.79712
179.97522	635.69177
180.42963	637.94128
180.88402	638.09576
181.33842	638.07849
181.79283	638.29932
182.24724	641.7088
182.70164	645.11835
183.15605	648.22333
183.61046	648.43011
184.06485	648.63678
184.51926	646.12317
184.97366	643.96161
185.42807	642.04346
185.88248	656.66583
186.33688	673.14099
186.79129	687.19989
187.24568	685.26337
187.70009	682.27863
188.1545	681.73639
188.6089	686.11859
189.06331	690.50079
189.51772	693.61212
189.97212	698.10992
190.42651	702.60785
190.88092	709.34399
191.33533	716.3158
191.78973	723.09595
192.24414	722.09491
192.69855	718.29987
193.15295	713.95172
193.60735	723.15173
194.06175	732.95972
194.51616	742.15717
194.97057	744.56116
195.42497	746.96521
195.87938	750.25085
196.33379	755.41199
196.78819	760.57318
197.24258	772.69312
197.69699	786.55933
198.1514	799.29327
198.6058	801.76331
199.06021	803.31635
199.51462	805.83514
199.96902	808.11896
200.42342	810.40277
200.87782	815.26953
201.33223	825.34857
201.78664	835.42767
202.24104	845.77875
202.69545	855.19525
203.14986	864.61182
203.60425	873.12445
204.05865	882.70264
204.51306	892.47943
204.96747	906.62793
205.42188	921.25134
205.87628	937.88556
206.33069	954.72473
206.78508	971.56378
207.23949	981.03607
207.69389	984.71191
208.1483	988.38788
208.60271	1005.8246
209.05711	1028.5104
209.51152	1050.6892
209.96593	1063.2295
210.42032	1075.3019
210.87473	1088.7844
211.32913	1102.4723
211.78354	1115.6971
212.23795	1131.0856
212.69235	1152.6416
213.14676	1174.1975
213.60115	1192.3801
214.05556	1207.9503
214.50996	1223.5205
214.96437	1245.0641
215.41878	1270.7996
215.87318	1297.9067
216.32759	1325.855
216.78198	1351.3203
217.23639	1369.8943
217.6908	1381.7195
218.1452	1393.5448
218.59961	1417.1676
219.05402	1452.7446
219.50842	1488.322
219.96281	1515.7939
220.41722	1537.3992
220.87163	1558.9655
221.32603	1584.9381
221.78044	1612.7726
222.23485	1641.1074
222.68925	1663.5222
223.14365	1685.051
223.59805	1702.7102
224.05246	1727.0497
224.50687	1751.3889
224.96127	1774.8129
225.41568	1787.8405
225.87009	1800.8679
226.32449	1818.7965
226.77888	1842.5695
227.23329	1866.0962
227.6877	1882.8237
228.14211	1897.8712
228.59651	1914.1226
229.05092	1925.5415
229.50533	1936.9611
229.95972	1939.8237
230.41412	1936.135
230.86853	1932.4463
231.32294	1937.759
231.77734	1950.2085
232.23175	1962.4595
232.68616	1957.3136
233.14055	1943.4294
233.59496	1928.8295
234.04936	1929.8086
234.50377	1932.6312
234.95818	1936.0575
235.41258	1932.0082
235.86699	1927.9591
236.32138	1915.198
236.77579	1899.8218
237.23019	1884.4453
237.6846	1868.5674
238.13901	1851.1587
238.59341	1835.4945
239.04782	1828.7822
239.50223	1821.0522
239.95662	1809.0962
240.41103	1797.5114
240.86543	1785.9268
241.31984	1773.0638
241.77425	1759.9899
242.22865	1746.9163
242.68306	1737.8016
243.13745	1727.2872
243.59186	1716.4944
244.04626	1699.0682
244.50067	1681.0034
244.95508	1665.1296
245.40948	1657.5986
245.86389	1650.1736
246.31828	1637.1586
246.77269	1617.9979
247.2271	1598.8374
247.6815	1590.7272
248.13591	1593.177
248.59032	1595.6266
249.04472	1598.8096
249.49911	1598.7518
249.95352	1596.652
250.40793	1590.1313
250.86234	1584.2336
251.31674	1585.2993
251.77115	1595.722
252.22556	1606.1447
252.67996	1608.9729
253.13435	1607.275
253.58876	1605.5771
254.04317	1604.5961
254.49757	1602.891
254.95198	1601.5428
255.40639	1604.3887
255.86079	1607.4768
256.31519	1611.1742
256.76959	1619.5807
257.224	1627.9873
257.67841	1630.6531
258.13281	1628.72
258.58722	1626.7869
259.04163	1619.4922
259.49603	1609.6823
259.95044	1600.3112
260.40485	1596.3011
260.85925	1590.0278
261.31363	1582.1444
261.76804	1574.1711
262.22244	1566.3197
262.67685	1554.4115
263.13126	1538.1093
263.58566	1521.8074
264.04007	1512.9043
264.49448	1506.449
264.94888	1499.9937
265.40329	1486.8668
265.8577	1475.0317
266.3121	1464.6564
266.76651	1454.0244
267.22092	1442.7126
267.67529	1430.2556
268.1297	1415.8251
268.58411	1401.3945
269.03851	1379.7878
269.49292	1351.7471
269.94733	1323.7061
270.40173	1309.0795
270.85614	1300.1886
271.31055	1291.298
271.76495	1279.1257
272.21936	1266.3403
272.67377	1250.5009
273.12817	1227.2318
273.58258	1203.9629
274.03696	1194.3337
274.49136	1195.3629
274.94577	1196.3921
275.40018	1191.8315
275.85458	1186.601
276.30899	1181.0715
276.7634	1174.0797
277.2178	1167.1796
277.67221	1160.3413
278.12662	1158.0366
278.58102	1155.7319
279.03543	1160.2555
279.48984	1167.3807
279.94424	1174.5061
280.39865	1178.1381
280.85303	1183.6298
281.30743	1190.8142
281.76184	1211.4474
282.21625	1231.5127
282.67065	1246.446
283.12506	1256.309
283.57947	1266.1719
284.03387	1288.3016
284.48828	1323.7698
284.94269	1359.2379
285.39709	1393.5841
285.8515	1427.9014
286.30591	1462.3373
286.76031	1493.7584
287.21469	1523.4584
287.6691	1549.7372
288.1235	1565.9204
288.57791	1582.1034
289.03232	1594.142
289.48672	1599.6279
289.94113	1605.1139
290.39554	1600.4343
290.84995	1588.4653
291.30435	1575.4888
291.75876	1546.4622
292.21317	1517.5449
292.66757	1490.6704
293.12198	1461.5265
293.57639	1432.2363
294.03076	1405.0907
294.48517	1384.5885
294.93958	1364.0862
295.39398	1340.7482
295.84839	1315.0929
296.3028	1289.599
296.7572	1266.0874
297.21161	1241.7285
297.66602	1216.9285
298.12042	1198.9686
298.57483	1181.184
299.02924	1166.6787
299.48364	1157.7723
299.93805	1148.866
300.39243	1143.9739
300.84683	1139.5577
301.30124	1134.843
301.75565	1129.8621
302.21005	1126.8646
302.66446	1126.1814
303.11887	1120.1615
303.57327	1113.7501
304.02768	1107.4255
304.48209	1105.8446
304.93649	1104.2638
305.3909	1100.6543
305.84531	1097.4086
306.29971	1094.431
306.75412	1092.9958
307.2085	1089.4871
307.6629	1085.7893
308.11731	1090.3346
308.57172	1095.01
309.02612	1100.0844
309.48053	1101.4697
309.93494	1102.8549
310.38934	1102.3325
310.84375	1103.9609
311.29816	1105.7969
311.75256	1111.6653
312.20697	1117.713
312.66138	1123.3776
313.11578	1128.7471
313.57016	1134.0835
314.02457	1135.1079
314.47897	1129.4086
314.93338	1123.7097
315.38779	1137.0521
315.84219	1158.2606
316.2966	1178.6068
316.75101	1185.5873
317.20541	1191.311
317.65982	1196.8466
318.11423	1200.4426
318.56863	1204.0389
319.02304	1210.0326
319.47745	1219.713
319.93185	1229.3934
320.38623	1232.6373
320.84064	1233.4
321.29504	1234.8098
321.74945	1243.9801
322.20386	1253.6208
322.65826	1259.8036
323.11267	1255.7291
323.56708	1251.6547
324.02148	1251.3658
324.47589	1253.2249
324.9303	1255.0839
325.3847	1253.1254
325.83911	1250.4371
326.29352	1248.0715
326.74789	1252.3143
327.2023	1257.5691
327.65671	1263.0726
328.11111	1270.7878
328.56552	1278.5029
329.01993	1298.4729
329.47433	1326.3932
329.92874	1354.3132
330.38315	1374.6368
330.83755	1394.6212
331.29196	1410.4045
331.74637	1387.624
332.20078	1361.7356
332.65518	1335.5276
333.10959	1305.3607
333.56396	1275.194
334.01837	1260.0619
334.47278	1259.3049
334.92719	1258.5481
335.38159	1251.4119
335.836	1244.1493
336.29041	1239.9944
336.74481	1245.0901
337.19922	1249.9978
337.65363	1253.5519
338.10803	1259.62
338.56244	1265.6882
339.01685	1266.7078
339.47125	1261.0829
339.92563	1255.5466
340.38004	1266.2921
340.83444	1282.3314
341.28885	1296.8116
341.74326	1293.1357
342.19766	1288.9139
342.65207	1286.7224
343.10648	1289.0948
343.56088	1291.4673
344.01529	1300.5093
344.4697	1313.0497
344.9241	1324.8386
345.37851	1318.3517
345.83292	1308.6715
346.28729	1303.1265
346.7417	1321.7266
347.19611	1340.3265
347.65051	1349.8158
348.10492	1346.1239
348.55933	1342.4321
349.01373	1336.4648
349.46814	1330.9539
349.92255	1326.4525
350.37695	1329.3855
350.83136	1332.6067
351.28577	1334.2247
351.74017	1331.6759
352.19458	1329.1268
352.64899	1327.3566
353.10336	1325.6565
353.55777	1323.9565
354.01218	1317.6049
354.46658	1310.7114
354.92099	1302.8694
355.3754	1292.1976
355.8298	1281.5902
356.28421	1270.9116
356.73862	1263.4534
357.19302	1255.9954
357.64743	1249.6395
358.10184	1238.2523
358.55624	1226.7418
359.01065	1224.0065
359.46503	1225.5135
359.91943	1227.4603
360.37384	1218.1075
360.82825	1208.6195
361.28265	1197.7257
361.73706	1186.3114
362.19147	1174.897
362.64587	1162.5863
363.10028	1151.7341
363.55469	1140.8595
364.00909	1128.1233
364.4635	1114.9303
364.91791	1105.2488
365.37231	1105.4182
365.82672	1105.5879
366.2811	1099.3077
366.7355	1086.2716
367.18991	1073.2357
367.64432	1061.5331
368.09872	1049.5219
368.55313	1036.3568
369.00754	1024.3188
369.46194	1012.7697
369.91635	1005.5355
370.37076	1000.7076
370.82516	995.87976
371.27957	986.888
371.73398	978.46216
372.18839	970.2796
372.64276	965.92645
373.09717	961.30981
373.55157	955.9505
374.00598	948.33441
374.46039	940.71844
374.91479	936.04108
375.3692	934.46246
375.82361	932.88385
376.27802	930.63452
376.73242	926.99023
377.18683	922.27966
377.64124	915.96997
378.09564	910.34106
378.55005	905.78278
379.00446	901.74365
379.45883	897.70465
379.91324	893.70532
380.36765	888.7627
380.82205	883.79041
381.27646	880.90991
381.73087	878.90778
382.18527	877.90918
382.63968	883.07062
383.09409	888.32013
383.54849	891.02509
384.0029	889.29932
384.45731	887.57361
384.91171	882.42218
385.36612	877.53131
385.8205	874.28186
386.2749	881.40503
386.72931	888.091
387.18372	892.54456
387.63812	895.48767
388.09253	898.43085
388.54694	900.69006
389.00134	902.86066
389.45575	905.03137
389.91016	905.21564
390.36456	904.23413
390.81897	905.63379
391.27338	919.12518
391.72778	932.9375
392.18219	939.65979
392.63657	940.05255
393.09097	940.44525
393.54538	945.13629
393.99979	949.23059
394.45419	952.51923
394.9086	949.5177
395.36301	946.62207
395.81741	945.95459
396.27182	951.85211
396.72623	957.74957
397.18063	961.28192
397.63504	963.12616
398.08945	964.97052
398.54385	968.16339
398.99823	969.78833
399.45264	969.61542
399.90704	970.95251
400.36145	972.74683
400.81586	980.35364
401.27026	992.04651
401.72467	1003.7392
402.17908	1009.1895
402.63348	1012.5313
403.08789	1016.6157
403.5423	1027.2568
403.9967	1037.9791
404.45111	1044.3253
404.90552	1044.2432
405.35992	1044.1609
405.8143	1047.7111
406.26871	1054.524
406.72311	1061.3369
407.17752	1074.3362
407.63193	1086.239
408.08633	1095.7581
408.54074	1106.9869
408.99515	1118.6349
409.44955	1136.0177
409.90396	1156.8768
410.35837	1177.736
410.81277	1193.3831
411.26718	1206.0726
411.72159	1218.4597
412.17596	1239.5072
412.63037	1262.8373
413.08478	1286.9077
413.53918	1305.8257
413.99359	1324.7435
414.448	1344.9169
414.9024	1367.6415
415.35681	1390.328
415.81122	1405.6733
416.26563	1418.3925
416.72003	1429.7949
417.17444	1448.627
417.62885	1467.5349
418.08325	1484.4321
418.53763	1494.3599
418.99203	1504.2877
419.44644	1519.3434
419.90085	1537.558
420.35526	1554.9872
420.80966	1556.0702
421.26407	1555.2227
421.71848	1557.9556
422.17288	1571.2899
422.62729	1584.6243
423.0817	1590.7728
423.5361	1595.1537
423.99051	1599.825
424.44492	1596.3853
424.89932	1589.1527
425.3537	1582.5668
425.80811	1582.3381
426.26251	1582.1093
426.71692	1579.9629
427.17133	1579.2546
427.62573	1578.5461
428.08014	1572.8746
428.53455	1566.7574
428.98895	1562.3938
429.44336	1565.5156
429.89777	1568.77
430.35217	1565.9143
430.80658	1548.2722
431.26099	1530.6304
431.71536	1518.151
432.16977	1510.6704
432.62418	1505.1373
433.07858	1517.0835
433.53299	1530.3643
433.9874	1534.8374
434.4418	1522.4723
434.89621	1510.1072
435.35062	1497.4717
435.80502	1483.3851
436.25943	1469.6995
436.71384	1466.3862
437.16824	1464.3212
437.62265	1459.1844
438.07706	1443.1434
438.53143	1427.1025
438.98584	1415.7465
439.44025	1409.4462
439.89465	1403.146
440.34906	1399.4862
440.80347	1396.1041
441.25787	1391.8912
441.71228	1380.4725
442.16669	1368.77
442.62109	1358.9924
443.0755	1349.6072
443.52991	1340.2217
443.98431	1338.9313
444.43872	1344.5184
444.8931	1349.975
445.3475	1351.6624
445.80191	1352.8271
446.25632	1349.5825
446.71072	1334.2672
447.16513	1318.9518
447.61954	1311.9319
448.07394	1308.6685
448.52835	1305.1975
448.98276	1302.4249
449.43716	1300.5537
449.89157	1299.161
450.34598	1296.3584
450.80038	1293.5557
451.25479	1289.0948
451.70917	1287.1354
452.16357	1285.1652
452.61798	1285.9791
453.07239	1285.7778
453.52679	1287.9437
453.9812	1297.6453
454.43561	1307.3336
454.89001	1308.2876
455.34442	1301.3455
455.79883	1294.4034
456.25323	1295.0398
456.70764	1296.7539
457.16205	1298.993
457.61646	1302.9265
458.07083	1306.8392
458.52524	1310.5841
458.97964	1319.0356
459.43405	1327.4874
459.88846	1333.9739
460.34286	1337.7126
460.79727	1342.3698
461.25168	1353.5321
461.70609	1364.9783
462.16049	1370.3922
462.6149	1365.3535
463.06931	1360.3152
463.52371	1369.026
463.97812	1388.1287
464.43253	1407.6105
464.8869	1426.9015
465.34131	1444.9252
465.79572	1462.3296
466.25012	1472.5752
466.70453	1482.8207
467.15894	1492.8276
467.61334	1507.5823
468.06775	1522.6683
468.52216	1547.8047
468.97656	1571.5771
469.43097	1589.726
469.88538	1597.9895
470.33978	1606.2529
470.79419	1626.6869
471.24857	1658.6544
471.70297	1690.6218
472.15738	1702.1971
472.61179	1706.97
473.06619	1714.0619
473.5206	1740.9768
473.97501	1768.4856
474.42941	1788.9471
474.88382	1802.1047
475.33823	1815.2626
475.79263	1836.6023
476.24704	1857.5142
476.70145	1878.676
477.15585	1916.4983
477.61026	1955.9896
478.06464	1990.7067
478.51904	2014.587
478.97345	2038.4675
479.42786	2059.7507
479.88226	2079.6897
480.33667	2098.1516
480.79108	2105.5908
481.24548	2112.4204
481.69989	2118.6042
482.1543	2122.1848
482.6087	2125.7651
483.06311	2127.6433
483.51752	2128.0789
483.97192	2128.2546
484.4263	2124.3325
484.88071	2119.8318
485.33511	2108.4912
485.78952	2080.4163
486.24393	2052.3411
486.69833	2028.095
487.15274	2005.6108
487.60715	1983.1525
488.06155	1958.1964
488.51596	1932.4199
488.97037	1906.0627
489.42477	1887.3027
489.87918	1868.5425
490.33359	1847.4692
490.78796	1826.7371
491.24237	1806.7859
491.69678	1799.2399
492.15118	1788.4163
492.60559	1772.4211
493.06	1749.8265
493.5144	1727.2321
493.96881	1707.8517
494.42322	1694.4338
494.87762	1681.0103
495.33203	1666.1558
495.78644	1649.4407
496.24084	1635.6487
496.69525	1628.7782
497.14966	1621.9075
497.60403	1612.6901
498.05844	1606.4586
498.51285	1600.2271
498.96725	1599.3032
499.42166	1596.5063
499.87607	1592.6067
500.33047	1596.9794
500.78488	1601.5477
501.23929	1604.838
501.6937	1603.7661
502.1481	1602.6946
502.60251	1603.4128
503.05692	1603.8116
503.51132	1605.1569
503.9657	1615.8375
504.4201	1626.8239
504.87451	1636.9509
505.32892	1646.9771
505.78333	1657.0034
506.23773	1666.307
506.69214	1675.6495
507.14655	1685.7292
507.60095	1690.1149
508.05536	1693.884
508.50977	1703.1737
508.96417	1723.4272
509.41858	1743.6813
509.87299	1738.4241
510.32739	1726.5933
510.78177	1720.5319
511.23618	1732.5283
511.69058	1744.3102
512.14502	1754.8295
512.59943	1771.6714
513.05383	1788.5132
513.50824	1783.4058
513.96259	1769.8881
514.41699	1756.385
514.8714	1735.2041
515.32581	1713.1661
515.78021	1697.0269
516.23462	1694.2059
516.68903	1691.3851
517.14343	1684.5695
517.59784	1674.4307
518.05225	1662.9064
518.50665	1643.1814
518.96106	1623.1466
519.41547	1601.9335
519.86987	1580.8236
520.32428	1559.7133
520.77869	1549.7378
521.23309	1542.5933
521.6875	1535.5266
522.14191	1535.5583
522.59631	1536.4799
523.05072	1532.3636
523.50513	1516.925
523.95953	1501.4861
524.41394	1496.218
524.86835	1496.8669
525.32275	1497.9199
525.77716	1496.4402
526.23157	1494.396
526.68597	1493.5908
527.14032	1498.7225
527.59473	1503.8547
528.04913	1506.8616
528.50354	1507.3187
528.95795	1509.9083
529.41235	1527.4031
529.86676	1545.6418
530.32117	1557.5177
530.77557	1560.5669
531.22998	1563.6165
531.68439	1574.5033
532.13879	1586.6732
532.5932	1597.3848
533.04761	1612.8356
533.50201	1629.5487
533.95642	1645.8694
534.41083	1651.7344
534.86523	1657.5994
535.31964	1653.7957
535.77405	1651.3584
536.22845	1652.4386
536.68286	1664.8331
537.13727	1677.0789
537.59167	1683.6815
538.04608	1682.9979
538.50049	1682.3143
538.9549	1678.1786
539.4093	1676.3208
539.86371	1675.0353
540.31805	1669.837
540.77246	1664.131
541.22687	1659.082
541.68127	1651.5548
542.13568	1644.0281
542.59009	1639.3384
543.04449	1636.6794
543.4989	1633.2214
543.95331	1624.8335
544.40771	1616.2925
544.86212	1602.7899
545.31653	1585.3613
545.77094	1567.9325
546.22534	1561.4777
546.67975	1555.9751
547.13416	1549.8223
547.58856	1541.5814
548.04297	1533.329
548.49738	1529.2351
548.95178	1528.4757
549.40619	1527.7163
549.8606	1513.028
550.315	1499.6394
550.76941	1491.3557
551.22382	1484.7488
551.67822	1477.9869
552.13263	1468.8204
552.58704	1462.026
553.04144	1455.2312
553.49579	1449.8403
553.9502	1441.5503
554.4046	1432.5878
554.85901	1439.038
555.31342	1445.4885
555.76782	1450.1071
556.22223	1448.7341
556.67664	1447.387
557.13104	1452.0674
557.58545	1458.9187
558.03986	1462.2954
558.49426	1463.9496
558.94867	1465.6038
559.40308	1471.0298
559.85748	1471.0215
560.31189	1470.5989
560.7663	1466.5763
561.2207	1463.7144
561.67511	1463.2692
562.12952	1468.9613
562.58392	1474.6533
563.03833	1475.7727
563.49274	1474.4492
563.94714	1472.3962
564.40155	1459.8145
564.85596	1446.3109
565.31036	1437.8165
565.76477	1445.5371
566.21918	1453.2578
566.67352	1449.3123
567.12793	1433.3694
567.58234	1417.8978
568.03674	1419.9369
568.49115	1424.9646
568.94556	1426.9531
569.39996	1425.7725
569.85437	1424.5919
570.30878	1422.9972
570.76318	1417.7477
571.21759	1412.589
571.672	1414.2764
572.1264	1416.845
572.58081	1423.7617
573.03522	1439.5609
573.48962	1455.3601
573.94403	1474.5555
574.39844	1492.2788
574.85284	1508.7347
575.30725	1527.2418
575.76166	1546.2035
576.21606	1554.6614
576.67047	1546.8
577.12488	1538.9392
577.57928	1524.1888
578.03369	1509.5808
578.4881	1491.3203
578.9425	1460.6497
579.39691	1429.9425
579.85126	1419.7296
580.30566	1421.3315
580.76007	1422.8112
581.21448	1413.6058
581.66888	1407.5006
582.12329	1406.3531
582.5777	1409.9462
583.0321	1413.5389
583.48651	1410.769
583.94092	1403.9078
584.39532	1397.5232
584.84973	1403.1895
585.30414	1410.6331
585.75854	1416.345
586.21295	1419.8329
586.66736	1423.3207
587.12177	1418.833
587.57617	1409.7073
588.03058	1401.4271
588.48499	1400.4592
588.93939	1399.8917
589.3938	1398.4293
589.84821	1399.5439
590.30261	1400.6586
590.75702	1412.484
591.21143	1424.7443
591.66583	1434.5551
592.12024	1437.6937
592.57458	1441.1147
593.02899	1450.3002
593.4834	1466.0486
593.93781	1481.7971
594.39221	1497.3387
594.84662	1513.9631
595.30103	1533.043
595.75543	1556.0417
596.20984	1578.9709
596.66425	1602.9413
597.11865	1628.281
597.57306	1653.6432
598.02747	1687.2971
598.48187	1723.8469
598.93628	1761.8539
599.39069	1800.9636
599.84509	1840.0732
600.2995	1872.9651
600.75391	1901.1263
601.20831	1929.7137
601.66272	1965.8425
602.11713	2002.9681
602.57153	2033.8599
603.02594	2054.031
603.48035	2074.2019
603.93475	2095.1909
604.38916	2116.8403
604.84357	2138.7393
605.29797	2161.1792
605.75232	2183.501
606.20673	2196.9697
606.66113	2195.1033
607.11554	2193.2368
607.56995	2200.6072
608.02435	2207.0259
608.47876	2207.1416
608.93317	2195.3547
609.38757	2183.8474
609.84198	2185.4421
610.29639	2196.158
610.75079	2206.874
611.2052	2196.7583
611.65961	2184.8643
612.11401	2176.4346
612.56842	2178.2468
613.02283	2180.0591
613.47723	2169.4905
613.93164	2147.2146
614.38605	2125.9939
614.84045	2131.7871
615.29486	2142.1355
615.74927	2147.5044
616.20367	2134.0918
616.65808	2120.6794
617.11249	2111.7119
617.56689	2109.4556
618.0213	2110.0281
618.47571	2125.2095
618.93005	2140.7666
619.38446	2147.3315
619.83887	2145.8948
620.29327	2144.4578
620.74768	2160.3081
621.20209	2175.6572
621.65649	2185.8354
622.1109	2195.907
622.56531	2206.1521
623.01971	2227.2385
623.47412	2256.3867
623.92853	2285.2395
624.38293	2294.1375
624.83734	2298.3914
625.29175	2305.688
625.74615	2326.6064
626.20056	2347.5249
626.65497	2364.6326
627.10938	2378.3584
627.56378	2392.7603
628.01819	2417.2356
628.4726	2442.8872
628.927	2471.5737
629.38141	2501.5754
629.83582	2531.5769
630.29022	2543.9446
630.74463	2551.1338
631.19904	2558.1082
631.65344	2576.9817
632.10779	2596.4573
632.56219	2621.1482
633.0166	2647.7878
633.47101	2674.3374
633.92542	2689.4668
634.37982	2703.1609
634.83423	2721.209
635.28864	2746.249
635.74304	2771.2893
636.19745	2784.0369
636.65186	2786.6038
637.10626	2787.6541
637.56067	2798.3921
638.01508	2813.4424
638.46948	2830.0186
638.92389	2837.499
639.3783	2844.98
639.8327	2848.167
640.28711	2849.1638
640.74152	2847.1365
641.19592	2839.9885
641.65033	2833.0872
642.10474	2821.0164
642.55914	2804.842
643.01355	2788.7827
643.46796	2782.741
643.92236	2776.5884
644.37677	2765.8933
644.83118	2733.1272
645.28552	2700.3608
645.73993	2674.3105
646.19434	2659.6504
646.64874	2645.6104
647.10315	2617.5532
647.55756	2585.9939
648.01196	2549.0366
648.46637	2508.8423
648.92078	2468.6475
649.37518	2433.79
649.82959	2399.343
650.284	2369.1858
650.7384	2360.5364
651.19281	2352.1782
651.64722	2321.8413
652.10162	2274.7429
652.55603	2228.1472
653.01044	2187.262
653.46484	2143.9395
653.91925	2096.2834
654.37366	2045.9712
654.82806	1995.6591
655.28247	1951.1001
655.73688	1910.1017
656.19128	1870.6355
656.64569	1838.5601
657.1001	1806.5654
657.5545	1769.6665
658.00891	1727.2258
658.46326	1684.7854
658.91766	1649.7272
659.37207	1616.731
659.82648	1587.3724
660.28088	1567.7744
660.73529	1548.1765
661.1897	1517.9755
661.6441	1482.7318
662.09851	1448.6534
662.55292	1432.3896
663.00732	1418.0031
663.46173	1405.2549
663.91614	1385.7935
664.37054	1366.3318
664.82495	1339.8126
665.27936	1317.4911
665.73376	1298.5652
666.18817	1288.4832
666.64258	1278.328
667.09698	1266.4922
667.55139	1252.0867
668.0058	1237.5894
668.46021	1218.2917
668.91461	1198.9749
669.36902	1183.2461
669.82343	1177.2211
670.27783	1171.196
670.73224	1166.8694
671.18665	1162.0602
671.64099	1155.7559
672.0954	1140.2603
672.5498	1124.4346
673.00421	1106.3208
673.45862	1087.6434
673.91302	1068.9661
674.36743	1065.9895
674.82184	1065.0587
675.27625	1062.2979
675.73065	1049.3979
676.18506	1036.4979
676.63947	1028.8743
677.09387	1028.15
677.54828	1027.2059
678.00269	1018.0555
678.45709	1007.4305
678.9115	999.55646
679.36591	995.36658
679.82031	991.17657
680.27472	983.59955
680.72913	975.49628
681.18353	968.72815
681.63794	964.2998
682.09235	959.85999
682.54675	951.62976
683.00116	945.27289
683.45557	940.10205
683.90997	946.58173
684.36438	952.17407
684.81873	952.59637
685.27313	943.91803
685.72754	935.23975
686.18195	932.61768
686.63635	932.51892
687.09076	931.65106
687.54517	926.10901
687.99957	920.4444
688.45398	919.17914
688.90839	923.97363
689.36279	928.71124
689.8172	925.67114
690.27161	920.29749
690.72601	915.42621
691.18042	914.52966
691.63483	913.63312
692.08923	907.58789
692.54364	899.29816
692.99805	891.9682
693.45245	889.74341
693.90686	887.67334
694.36127	887.52466
694.81567	889.37695
695.27008	891.15021
695.72449	885.7536
696.17889	879.2464
696.6333	876.48822
697.08771	886.00275
697.54211	895.5174
697.99646	893.55786
698.45087	884.14697
698.90527	875.78949
699.35968	877.95148
699.81409	880.82837
700.26849	881.2196
700.7229	878.8985
701.17731	876.55505
701.63171	864.32056
702.08612	852.0542
702.54053	845.52533
702.99493	849.15857
703.44934	852.79187
703.90375	857.28552
704.35815	862.96484
704.81256	868.2738
705.26697	869.97937
705.72137	871.4259
706.17578	869.22028
706.63019	860.93713
707.08459	852.65411
707.539	855.24799
707.99341	859.86816
708.44781	858.68011
708.90222	855.24506
709.35663	851.81
709.81104	852.74847
710.26544	849.17548
710.71985	844.31866
711.17419	842.43689
711.6286	841.43976
712.08301	842.81287
712.53741	843.19775
712.99182	843.51953
713.44623	841.34991
713.90063	840.77649
714.35504	843.94012
714.80945	851.96356
715.26385	859.98694
715.71826	857.65314
716.17267	849.58618
716.62708	841.63513
717.08148	841.46075
717.53589	841.99622
717.9903	839.91211
718.4447	833.95691
718.89911	828.11487
719.35352	831.96918
719.80792	837.75739
720.26233	839.15497
720.71674	826.93353
721.17114	814.71228
721.62555	821.60126
722.07996	837.74396
722.53436	851.01074
722.98877	849.25568
723.44318	847.09998
723.89752	843.58325
724.35193	836.89594
724.80634	830.18726
725.26074	827.8576
725.71515	827.05188
726.16956	831.0528
726.62396	841.51526
727.07837	851.97784
727.53278	853.09326
727.98718	851.61523
728.44159	851.026
728.896	850.75214
729.3504	850.4079
729.80481	850.75366
730.25922	851.54468
730.71362	852.13873
731.16803	850.87762
731.62244	849.60535
732.07684	844.3905
732.53125	837.5448
732.98566	830.6991
733.44006	836.51477
733.89447	842.99518
734.34888	846.31427
734.80328	843.17529
735.25769	840.03625
735.7121	846.07117
736.1665	856.58112
736.62091	866.68347
737.07526	866.39136
737.52966	864.58777
737.98407	860.25616
738.43848	859.74371
738.89288	859.2312
739.34729	856.11194
739.8017	851.4342
740.2561	848.62457
740.71051	849.86646
741.16492	851.10852
741.61932	848.44427
742.07373	842.82074
742.52814	838.71942
742.98254	843.07477
743.43695	847.71277
743.89136	846.42554
744.34576	842.82428
744.80017	839.5752
745.25458	847.05994
745.70898	854.86188
746.16339	859.0423
746.6178	855.47772
747.0722	851.91315
747.52661	853.60419
747.98102	858.18359
748.43542	861.70551
748.88983	855.47778
749.34424	849.09692
749.79865	844.32635
750.25299	841.33557
750.7074	838.75092
751.1618	842.63477
751.61621	847.30353
752.07062	851.4751
752.52502	852.45203
752.97943	853.42896
753.43384	856.15094
753.88824	859.75171
754.34265	862.01642
754.79706	859.86066
755.25146	857.70502
755.70587	857.07715
756.16028	858.8739
756.61469	860.18982
757.06909	849.43262
757.5235	837.5249
757.97791	831.6554
758.43231	833.02039
758.88672	834.21191
759.34113	836.24005
759.79553	840.18304
760.24994	844.92151
760.70435	844.45087
761.15875	843.98022
761.61316	841.15997
762.06757	838.96509
762.52197	838.1192
762.97638	832.34613
763.43073	826.53308
763.88513	828.10529
764.33954	840.14697
764.79395	851.39105
765.24835	849.29938
765.70276	845.58221
766.15717	849.10083
766.61157	859.63672
767.06598	870.17249
767.52039	868.84119
767.97479	866.12964
768.4292	866.09692
768.88361	873.9693
769.33801	881.84174
769.79242	883.96063
770.24683	884.62793
770.70123	884.55725
771.15564	878.64441
771.61005	872.55994
772.06445	880.39319
772.51886	895.31183
772.97327	908.46686
773.42767	909.12164
773.88208	910.68347
774.33649	908.17114
774.79089	893.84705
775.2453	879.52319
775.69971	881.79089
776.15411	889.16449
776.60846	896.71704
777.06287	905.79785
777.51727	914.87866
777.97168	917.2796
778.42609	915.05035
778.88049	912.88776
779.3349	913.25055
779.78931	913.80066
780.24371	915.92627
780.69812	920.59857
781.15253	925.13391
781.60693	925.52368
782.06134	925.22021
782.51575	926.81366
782.97015	928.63501
783.42456	930.45642
783.87897	927.38458
784.33337	924.7738
784.78778	923.3728
785.24219	922.21136
785.69659	921.04987
786.151	922.55756
786.60541	925.09167
787.05981	927.03107
787.51422	935.68451
787.96863	945.04218
788.42303	950.74298
788.87744	949.448
789.33185	948.32245
789.78619	948.90857
790.2406	949.46442
790.69501	948.18512
791.14941	948.39307
791.60382	948.60095
792.05823	945.56146
792.51263	940.54016
792.96704	937.62476
793.42145	942.65747
793.87585	947.69037
794.33026	950.16937
794.78467	950.6026
795.23907	952.08362
795.69348	965.60651
796.14789	979.65479
796.60229	987.59613
797.0567	988.48682
797.51111	989.03632
797.96552	993.85504
798.41992	1000.3397
798.87433	1008.6175
799.32874	1013.8629
799.78314	1019.1083
800.23755	1025.1534
800.69196	1032.1224
801.14636	1034.428
801.60077	1029.2273
802.05518	1024.0266
802.50958	1025.761
802.96393	1028.2212
803.41833	1031.9015
803.87274	1039.7964
804.32715	1047.7161
804.78156	1048.1185
805.23596	1046.2556
805.69037	1045.007
806.14478	1048.1877
806.59918	1051.5541
807.05359	1058.1986
807.508	1064.5964
807.9624	1070.9374
808.41681	1076.7159
808.87122	1082.9408
809.32562	1086.75
809.78003	1089.6292
810.23444	1092.5083
810.68884	1098.7054
811.14325	1104.7585
811.59766	1109.9878
812.05206	1114.9393
812.50647	1119.891
812.96088	1124.1212
813.41528	1127.3295
813.86969	1128.9426
814.3241	1125.7012
814.7785	1122.5116
815.23291	1130.2488
815.68732	1145.5743
816.14166	1159.8744
816.59607	1162.016
817.05048	1163.4618
817.50488	1167.9674
817.95929	1171.9756
818.4137	1175.9839
818.8681	1173.9943
819.32251	1173.0204
819.77692	1173.5474
820.23132	1179.4971
820.68573	1185.4465
821.14014	1199.0508
821.59454	1215.1671
822.04895	1230.6345
822.50336	1226.0414
822.95776	1221.4486
823.41217	1219.4386
823.86658	1223.5646
824.32098	1229.0292
824.77539	1241.2607
825.2298	1253.5807
825.6842	1256.1744
826.13861	1251.5631
826.59302	1247.4766
827.04742	1248.6444
827.50183	1249.4948
827.95624	1252.4524
828.41064	1256.5012
828.86505	1260.5502
829.3194	1268.3516
829.7738	1279.7928
830.22821	1291.0292
830.68262	1293.3651
831.13702	1295.7015
831.59143	1289.7743
832.04584	1283.5077
832.50024	1280.8135
832.95465	1285.9501
833.40906	1291.0868
833.86346	1299.2649
834.31787	1311.0104
834.77228	1322.22
835.22668	1320.2804
835.68109	1317.098
836.1355	1315.1454
836.5899	1318.8579
837.04431	1322.8787
837.49872	1321.8966
837.95313	1318.7948
838.40753	1317.194
838.86194	1321.5033
839.31635	1325.8126
839.77075	1336.038
840.22516	1346.605
840.67957	1351.468
841.13397	1343.5216
841.58838	1335.5752
842.04279	1331.1071
842.49713	1327.1996
842.95154	1324.2374
843.40594	1327.0592
843.86035	1329.881
844.31476	1330.3202
844.76917	1331.8846
845.22357	1335.0657
845.67798	1329.2419
846.13239	1322.5272
846.58679	1316.8524
847.0412	1314.192
847.49561	1311.282
847.95001	1310.9006
848.40442	1311.2449
848.85883	1316.142
849.31323	1323.5972
849.76764	1330.3713
850.22205	1327.7321
850.67645	1326.6782
851.13086	1326.5018
851.58527	1315.2356
852.03967	1303.9696
852.49408	1309.8165
852.94849	1323.0902
853.40289	1331.698
853.8573	1327.0626
854.31171	1322.427
854.76611	1321.7274
855.22052	1322.9227
855.67487	1324.2632
856.12927	1315.8962
856.58368	1307.5292
857.03809	1307.693
857.49249	1314.4005
857.9469	1319.1478
858.40131	1309.7933
858.85571	1299.8076
859.31012	1292.6737
859.76453	1287.8783
860.21893	1282.1986
860.67334	1279.0341
861.12775	1277.3933
861.58215	1284.5706
862.03656	1292.8625
862.49097	1300.1149
862.94537	1288.9896
863.39978	1278.7755
863.85419	1276.87
864.30859	1284.0863
864.763	1291.3024
865.21741	1279.9042
865.67181	1265.9193
866.12622	1257.1899
866.58063	1254.7219
867.03503	1252.2542
867.48944	1246.8079
867.94385	1243.4707
868.39819	1243.6268
868.8526	1250.3546
869.30701	1257.0823
869.76141	1253.2568
870.21582	1245.4633
870.67023	1238.1423
871.12463	1224.562
871.57904	1210.6473
872.03345	1201.8052
872.48785	1201.3442
872.94226	1202.152
873.39667	1201.8291
873.85107	1200.5702
874.30548	1196.4971
874.75989	1189.639
875.21429	1183.2415
875.6687	1182.338
876.12311	1181.7318
876.57751	1177.998
877.03192	1176.6975
877.48633	1175.6383
877.94073	1176.4347
878.39514	1174.5042
878.84955	1169.7438
879.30396	1164.0546
879.75836	1158.3651
880.21277	1156.9823
880.66718	1155.9077
881.12158	1151.6359
881.57593	1138.3309
882.03033	1125.0259
882.48474	1123.3577
882.93915	1124.8132
883.39355	1123.5569
883.84796	1115.1063
884.30237	1106.6558
884.75677	1099.932
885.21118	1094.3922
885.66559	1087.7773
886.12	1075.4822
886.5744	1063.0994
887.02881	1056.6027
887.48322	1055.2717
887.93762	1055.4736
888.39203	1060.9417
888.84644	1066.3383
889.30084	1063.5347
889.75525	1053.9352
890.20966	1045.2122
890.66406	1046.351
891.11847	1048.2836
891.57288	1045.4529
892.02728	1039.2045
892.48169	1033.488
892.9361	1029.9672
893.3905	1025.1465
893.84491	1018.4803
894.29932	1013.5085
894.75366	1008.5468
895.20807	1005.8031
895.66248	1002.9756
896.11688	1002.4513
896.57129	1006.024
897.0257	1009.5967
897.4801	999.36975
897.93451	986.06989
898.38892	979.52893
898.84332	986.5542
899.29773	993.57941
899.75214	984.37665
900.20654	972.6272
900.66095	966.90472
901.11536	975.75122
901.56976	984.59741
902.02417	979.17969
902.47858	967.55139
902.93298	958.90765
903.38739	963.34351
903.8418	967.77924
904.2962	962.43567
904.75061	951.39203
905.20502	941.59723
905.65942	941.34894
906.11383	941.37238
906.56824	938.67609
907.02264	936.7049
907.47705	936.74402
907.9314	942.77704
908.3858	948.54315
908.84021	948.87061
909.29462	944.65985
909.74902	939.90601
910.20343	933.18213
910.65784	926.64917
911.11224	922.12476
911.56665	918.83746
912.02106	915.5119
912.47546	914.94934
912.92987	915.12207
913.38428	911.34766
913.83868	902.52289
914.29309	894.12122
914.7475	901.94116
915.2019	911.9635
915.65631	915.51263
916.11072	909.2782
916.56512	903.04382
917.01953	906.59979
917.47394	909.95953
917.92834	911.09888
918.38275	910.26782
918.83716	909.43707
919.29156	904.35034
919.74597	896.58911
920.20038	889.29614
920.65479	888.84058
921.10913	888.38483
921.56354	888.92981
922.01794	889.77679
922.47235	888.89673
922.92676	881.15582
923.38116	873.41504
923.83557	873.47058
924.28998	875.40509
924.74438	874.09943
925.19879	868.5658
925.6532	863.03241
926.1076	861.51544
926.56201	859.80157
927.01642	857.11053
927.47083	856.14905
927.92523	855.18726
928.37964	859.86041
928.83405	867.29504
929.28845	871.53394
929.74286	859.84241
930.19727	847.9386
930.65167	847.69861
931.10608	852.8653
931.56049	857.76038
932.01489	857.41364
932.4693	856.77942
932.92371	854.82715
933.37811	852.6106
933.83252	849.72784
934.28687	851.43054
934.74127	853.93817
935.19568	859.45593
935.65009	863.78613
936.10449	866.19086
936.5589	856.33435
937.01331	846.11359
937.46771	839.18475
937.92212	838.01727
938.37653	838.17529
938.83093	835.84985
939.28534	831.30621
939.73975	830.75824
940.19415	840.91681
940.64856	850.3371
941.10297	843.79108
941.55737	835.05359
942.01178	832.22491
942.46619	833.52228
942.92059	834.41595
943.375	836.65448
943.82941	840.8139
944.28381	848.48279
944.73822	856.11896
945.19263	863.30609
945.64703	853.28314
946.10144	840.77936
946.55585	829.66846
947.01025	828.10986
947.4646	826.85309
947.91901	836.38068
948.37341	844.39606
948.82782	844.20056
949.28223	835.3598
949.73663	826.5191
950.19104	834.29181
950.64545	843.07001
951.09985	846.94873
951.55426	844.27789
952.00867	841.60718
952.46307	838.78601
952.91748	834.75677
953.37189	832.09888
953.82629	836.92535
954.2807	841.75165
954.73511	841.0448
955.18951	839.35876
955.64392	839.08362
956.09833	838.06104
956.55273	837.03864
957.00714	836.6272
957.46155	835.38513
957.91595	835.56183
958.37036	840.1106
958.82477	844.65936
959.27917	847.96143
959.73358	852.38525
960.18799	855.12769
960.64233	852.36279
961.09674	849.59808
961.55115	853.21692
962.00555	858.07446
962.45996	858.84961
962.91437	849.38062
963.36877	839.9115
963.82318	847.47272
964.27759	860.1778
964.73199	867.68317
965.1864	862.96375
965.64081	858.24445
966.09521	858.58081
966.54962	861.19196
967.00403	864.97015
967.45844	862.17004
967.91284	859.36987
968.36725	864.50073
968.82166	875.47638
969.27606	884.24335
969.73047	885.74988
970.18488	887.25647
970.63928	884.40479
971.09369	878.47345
971.5481	876.39288
972.0025	891.65857
972.45691	906.9245
972.91132	925.90723
973.36572	944.83167
973.82007	959.05157
974.27448	960.42566
974.72888	961.79962
975.18329	976.33325
975.6377	994.02173
976.0921	1007.5112
976.54651	1012.674
977.00092	1017.8369
977.45532	1017.0548
977.90973	1013.3352
978.36414	1011.8909
978.81854	1021.0838
979.27295	1030.2767
979.72736	1034.9307
980.18176	1037.7869
980.63617	1041.2101
981.09058	1048.0117
981.54498	1054.8134
981.99939	1061.3889
982.4538	1065.4928
982.9082	1072.141
983.36261	1090.3433
983.81702	1108.5454
984.27142	1122.9642
984.72583	1137.6027
985.18024	1155.4054
985.63464	1183.8252
986.08905	1212.245
986.54346	1249.8391
986.9978	1291.5624
987.45221	1334.6274
987.90662	1380.3265
988.36102	1426.0255
988.81543	1504.1632
989.26984	1597.2449
989.72424	1697.4128
990.17865	1818.7914
990.63306	1940.1699
991.08746	2107.5859
991.54187	2296.0295
991.99628	2494.9543
992.45068	2731.0645
992.90509	2967.1753
993.3595	3161.7554
