Repository: Hosbital1990/spectral-ML-training

# Raman Spectral Classification Pipeline

## Overview

This project builds a complete machine learning pipeline to classify minerals based on their Raman spectra.

The dataset consists of thousands of `.txt` files, each containing:

* Raman **wavenumber (x-axis)**
* Raman **intensity (y-axis)**
* Metadata including **mineral name (label)**

The goal is to transform raw spectral data into a **trainable machine learning dataset** and evaluate a baseline classification model.

---

### Required pickle files before each dependent step

* Before Step 3 or Step 4, create `parsed_spectra.pkl` by running Step 2.
* Before Step 5, create `ml_dataset.pkl` by running Step 4.

File: LR-Raman/Alluaudite__R160081__Broad_Scan__532__0__unoriented__Raman_Data_Processed__1bc538587d9cec0e276b9feffde4.txt
##NAMES=Alluaudite
##RRUFFID=R160081
##IDEAL CHEMISTRY=[box]NaMnFe^3+^_2_(PO_4_)_3_
##LOCALITY=Green Monster mine, Trimble, South Dakota, USA
##OWNER=UAMM
##SOURCE=Rock Currier
##DESCRIPTION=Dark green massive.
##STATUS=The identification of this mineral is confirmed by single-crystal X-ray diffraction and chemical analysis
##URL=https://www.rruff.net/odr/rruff_sample/R160081
##MEASURED CHEMISTRY=(Na_0.97_Ca_0.06_)(Mn_0.81_Fe^2+^_0.12_Mg_0.02_)Fe^3+^_2_(PO_4_)_3_
##DIFFRACTION SAMPLE DESCRIPTION=Single crystal, powder profile is calculated
##CELL PARAMETERS=a: 11.9384 b: 12.5492 c: 6.3932 alpha: 90 beta: 114.044 gamma: 90 volume: 874.7 crystal system: monoclinic
##FILETYPE=Raman Processed
##RAMAN WAVELENGTH=532

99.02881, 432.7209
100.9573, 458.9589
102.8857, 496.4501
104.8142, 550.8463
106.7427, 629.9418
108.6711, 695.2834
110.5996, 740.7744
112.5281, 771.8567
114.4565, 786.4143
116.3850, 770.7701
118.3135, 751.3541
120.2419, 742.0179
122.1704, 743.6690
124.0989, 748.6406
126.0273, 755.0569
127.9558, 762.5609
129.8843, 769.5594
131.8127, 772.4139
133.7412, 775.6600
135.6697, 782.4696
137.5981, 794.9101
139.5266, 808.5741
141.4551, 822.2040
143.3835, 835.6789
145.3120, 850.2556
147.2405, 866.6091
149.1689, 884.3503
151.0974, 903.2020
153.0259, 923.3561
154.9543, 944.6892
156.8828, 966.4043
158.8113, 987.7056
160.7397, 1013.812
162.6682, 1049.763
164.5967, 1091.864
166.5251, 1127.979
168.4536, 1157.385
170.3821, 1180.606
172.3105, 1197.826
174.2390, 1206.212
176.1675, 1213.844
178.0959, 1222.735
180.0244, 1232.344
181.9529, 1239.871
183.8813, 1244.561
185.8098, 1247.815
187.7383, 1250.649
189.6667, 1254.990
191.5952, 1257.184
193.5237, 1255.754
195.4521, 1251.607
197.3806, 1248.313
199.3091, 1246.413
201.2375, 1245.724
203.1660, 1246.575
205.0945, 1250.580
207.0229, 1253.563
208.9514, 1253.226
210.8799, 1249.624
212.8083, 1248.491
214.7368, 1250.115
216.6653, 1254.157
218.5938, 1261.042
220.5222, 1273.192
222.4507, 1283.325
224.3792, 1289.040
226.3076, 1289.197
228.2361, 1289.432
230.1646, 1289.202
232.0930, 1289.369
234.0215, 1290.514
235.9500, 1291.928
237.8784, 1295.590
239.8069, 1301.320
241.7354, 1308.891
243.6638, 1321.232
245.5923, 1341.301
247.5208, 1365.287
249.4492, 1389.172
251.3777, 1418.788
253.3062, 1441.584
255.2346, 1452.762
257.1631, 1451.560
259.0916, 1447.488
261.0200, 1438.875
262.9485, 1428.619
264.8770, 1420.127
266.8054, 1410.506
268.7339, 1405.448
270.6624, 1409.519
272.5908, 1421.847
274.5193, 1431.560
276.4478, 1439.093
278.3762, 1442.304
280.3047, 1436.998
282.2332, 1418.058
284.1616, 1397.412
286.0901, 1376.579
288.0186, 1355.619
289.9470, 1337.797
291.8755, 1323.695
293.8040, 1312.609
295.7324, 1304.445
297.6609, 1299.608
299.5894, 1296.211
301.5178, 1293.907
303.4463, 1292.672
305.3748, 1291.754
307.3032, 1290.418
309.2317, 1289.676
311.1602, 1290.456
313.0886, 1292.761
315.0171, 1296.167
316.9456, 1300.386
318.8740, 1305.390
320.8025, 1311.589
322.7310, 1318.319
324.6594, 1326.484
326.5879, 1336.788
328.5164, 1349.684
330.4448, 1362.796
332.3733, 1375.886
334.3018, 1388.766
336.2302, 1400.844
338.1587, 1413.474
340.0872, 1424.305
342.0156, 1432.497
343.9441, 1437.858
345.8726, 1441.898
347.8010, 1443.979
349.7295, 1445.237
351.6580, 1448.135
353.5864, 1453.751
355.5149, 1459.161
357.4434, 1463.269
359.3718, 1465.817
361.3003, 1466.845
363.2288, 1466.331
365.1572, 1464.123
367.0857, 1460.323
369.0142, 1454.991
370.9426, 1448.074
372.8711, 1439.161
374.7996, 1428.089
376.7280, 1418.599
378.6565, 1411.143
380.5850, 1405.015
382.5134, 1399.360
384.4419, 1393.502
386.3704, 1390.311
388.2988, 1391.296
390.2273, 1395.597
392.1558, 1399.005
394.0842, 1400.642
396.0127, 1402.341
397.9412, 1405.439
399.8696, 1410.707
401.7981, 1413.128
403.7266, 1410.694
405.6550, 1405.585
407.5835, 1401.039
409.5120, 1396.600
411.4404, 1393.216
413.3689, 1391.453
415.2974, 1391.466
417.2258, 1391.574
419.1543, 1391.457
421.0828, 1391.912
423.0112, 1393.732
424.9397, 1397.078
426.8682, 1401.110
428.7966, 1405.034
430.7251, 1409.399
432.6536, 1416.245
434.5820, 1424.184
436.5105, 1435.449
438.4390, 1451.515
440.3674, 1471.784
442.2959, 1495.221
444.2244, 1523.721
446.1528, 1554.092
448.0813, 1584.053
450.0098, 1617.451
451.9382, 1644.252
453.8667, 1662.730
455.7952, 1673.125
457.7236, 1674.491
459.6521, 1658.850
461.5806, 1640.545
463.5090, 1623.639
465.4375, 1607.876
467.3660, 1597.465
469.2944, 1595.376
471.2229, 1598.290
473.1514, 1602.492
475.0798, 1608.580
477.0083, 1614.407
478.9368, 1620.266
480.8652, 1625.151
482.7937, 1626.508
484.7222, 1625.006
486.6506, 1618.522
488.5791, 1606.183
490.5076, 1585.603
492.4360, 1566.439
494.3645, 1549.236
496.2930, 1534.171
498.2214, 1520.974
500.1499, 1509.040
502.0784, 1500.289
504.0068, 1495.830
505.9353, 1494.945
507.8638, 1493.752
509.7922, 1491.918
511.7207, 1489.670
513.6492, 1487.065
515.5776, 1484.207
517.5061, 1481.126
519.4346, 1478.034
521.3630, 1474.978
523.2915, 1471.955
525.2200, 1468.389
527.1484, 1465.894
529.0769, 1464.080
531.0054, 1463.516
532.9338, 1465.353
534.8623, 1470.877
536.7908, 1477.277
538.7192, 1483.010
540.6477, 1487.632
542.5762, 1495.103
544.5046, 1505.863
546.4331, 1519.288
548.3616, 1534.615
550.2900, 1551.553
552.2185, 1571.791
554.1470, 1601.002
556.0754, 1632.551
558.0039, 1653.238
559.9324, 1660.128
561.8608, 1663.419
563.7893, 1664.062
565.7178, 1662.771
567.6462, 1663.092
569.5747, 1662.627
571.5032, 1665.778
573.4316, 1674.034
575.3601, 1687.567
577.2886, 1707.351
579.2170, 1731.484
581.1455, 1764.447
583.0740, 1809.770
585.0024, 1873.458
586.9309, 1939.089
588.8594, 2021.969
590.7878, 2102.353
592.7163, 2142.100
594.6448, 2133.059
596.5732, 2102.767
598.5017, 2052.128
600.4302, 1983.731
602.3586, 1924.567
604.2871, 1875.621
606.2156, 1834.133
608.1440, 1800.823
610.0725, 1775.672
612.0010, 1754.614
613.9294, 1737.525
615.8579, 1725.099
617.7864, 1718.122
619.7148, 1719.820
621.6433, 1721.682
623.5718, 1723.780
625.5002, 1725.508
627.4287, 1725.945
629.3572, 1724.637
631.2856, 1722.511
633.2141, 1719.749
635.1426, 1716.188
637.0710, 1711.406
638.9995, 1704.191
640.9280, 1697.067
642.8564, 1690.965
644.7849, 1685.786
646.7134, 1680.533
648.6418, 1675.014
650.5703, 1669.784
652.4988, 1665.160
654.4272, 1661.367
656.3557, 1657.512
658.2842, 1652.403
660.2126, 1648.037
662.1411, 1646.294
664.0696, 1647.362
665.9980, 1649.082
667.9265, 1651.460
669.8550, 1654.172
671.7834, 1656.871
673.7119, 1659.328
675.6404, 1662.063
677.5688, 1664.620
679.4973, 1667.437
681.4258, 1671.306
683.3542, 1676.727
685.2827, 1681.692
687.2112, 1685.356
689.1396, 1687.906
691.0681, 1690.561
692.9966, 1694.037
694.9250, 1697.140
696.8535, 1699.304
698.7820, 1700.894
700.7104, 1703.100
702.6389, 1706.181
704.5674, 1709.898
706.4958, 1714.259
708.4243, 1719.452
710.3528, 1723.717
712.2813, 1726.271
714.2097, 1728.299
716.1382, 1730.467
718.0667, 1732.758
719.9951, 1735.316
721.9236, 1738.830
723.8521, 1742.443
725.7805, 1745.527
727.7090, 1747.532
729.6375, 1750.211
731.5659, 1754.298
733.4944, 1758.814
735.4229, 1762.333
737.3513, 1764.242
739.2798, 1767.484
741.2083, 1773.872
743.1367, 1781.571
745.0652, 1788.045
746.9937, 1792.068
748.9221, 1795.916
750.8506, 1799.177
752.7791, 1802.357
754.7075, 1806.712
756.6360, 1813.311
758.5645, 1818.984
760.4929, 1821.962
762.4214, 1823.452
764.3499, 1826.994
766.2783, 1834.903
768.2068, 1842.283
770.1353, 1847.387
772.0637, 1850.740
773.9922, 1854.762
775.9207, 1859.702
777.8491, 1864.313
779.7776, 1868.089
781.7061, 1871.109
783.6345, 1873.966
785.5630, 1877.863
787.4915, 1880.900
789.4199, 1882.247
791.3484, 1882.244
793.2769, 1882.486
795.2053, 1882.628
797.1338, 1883.570
799.0623, 1885.758
800.9907, 1889.143
802.9192, 1892.471
804.8477, 1895.893
806.7761, 1899.194
808.7046, 1902.422
810.6331, 1905.678
812.5615, 1908.807
814.4900, 1911.146
816.4185, 1914.367
818.3469, 1919.491
820.2754, 1926.459
822.2039, 1932.779
824.1323, 1937.935
826.0608, 1942.362
827.9893, 1945.525
829.9177, 1947.258
831.8462, 1950.441
833.7747, 1956.852
835.7031, 1962.814
837.6316, 1966.226
839.5601, 1967.351
841.4885, 1969.224
843.4170, 1973.455
845.3455, 1977.347
847.2739, 1979.444
849.2024, 1979.571
851.1309, 1980.646
853.0593, 1982.748
854.9878, 1985.470
856.9163, 1989.512
858.8447, 1994.466
860.7732, 1997.342
862.7017, 1996.948
864.6301, 1995.567
866.5586, 1993.519
868.4871, 1990.930
870.4155, 1989.996
872.3440, 1991.430
874.2725, 1993.651
876.2009, 1996.347
878.1294, 1999.279
880.0579, 2001.753
881.9863, 2003.030
883.9148, 2004.471
885.8433, 2006.444
887.7717, 2008.872
889.7002, 2011.574
891.6287, 2014.613
893.5571, 2017.879
895.4856, 2021.556
897.4141, 2025.659
899.3425, 2029.926
901.2710, 2034.409
903.1995, 2039.439
905.1279, 2044.735
907.0564, 2050.647
908.9849, 2058.243
910.9133, 2067.705
912.8418, 2078.359
914.7703, 2090.238
916.6987, 2102.973
918.6272, 2115.865
920.5557, 2128.475
922.4841, 2142.250
924.4126, 2157.140
926.3411, 2173.993
928.2695, 2194.020
930.1980, 2218.181
932.1265, 2244.418
934.0549, 2273.463
935.9834, 2303.917
937.9119, 2334.653
939.8403, 2366.446
941.7688, 2395.227
943.6973, 2420.013
945.6257, 2441.310
947.5542, 2458.843
949.4827, 2472.130
951.4111, 2486.637
953.3396, 2501.280
955.2681, 2519.272
957.1965, 2542.289
959.1250, 2570.731
961.0535, 2603.953
962.9819, 2650.494
964.9104, 2693.392
966.8389, 2724.370
968.7673, 2744.732
970.6958, 2758.298
972.6243, 2758.834
974.5527, 2762.836
976.4812, 2780.945
978.4097, 2808.694
980.3381, 2825.695
982.2666, 2838.448
984.1951, 2832.043
986.1235, 2793.976
988.0520, 2736.885
989.9805, 2684.432
991.9089, 2633.903
993.8374, 2594.265
995.7659, 2567.228
997.6943, 2552.985
999.6228, 2552.361
1001.551, 2566.984
1003.480, 2589.302
1005.408, 2630.087
1007.337, 2668.487
1009.265, 2689.974
1011.194, 2692.089
1013.122, 2685.634
1015.051, 2660.488
1016.979, 2636.749
1018.907, 2622.782
1020.836, 2618.252
1022.764, 2624.085
1024.693, 2636.648
1026.621, 2666.941
1028.550, 2711.743
1030.478, 2775.068
1032.407, 2871.143
1034.335, 3027.969
1036.264, 3182.202
1038.192, 3376.854
1040.121, 3544.334
1042.049, 3575.154
1043.978, 3456.909
1045.906, 3308.578
1047.834, 3124.300
1049.763, 2944.373
1051.691, 2795.148
1053.620, 2677.983
1055.548, 2581.020
1057.477, 2508.158
1059.405, 2450.707
1061.334, 2407.884
1063.262, 2379.292
1065.191, 2358.680
1067.119, 2347.468
1069.048, 2341.078
1070.976, 2339.802
1072.905, 2341.815
1074.833, 2343.886
1076.761, 2345.278
1078.690, 2347.877
1080.618, 2352.352
1082.547, 2357.984
1084.475, 2364.503
1086.404, 2372.392
1088.332, 2380.590
1090.261, 2388.200
1092.189, 2397.536
1094.118, 2410.177
1096.046, 2426.006
1097.975, 2442.752
1099.903, 2461.594
1101.832, 2479.015
1103.760, 2493.530
1105.688, 2505.690
1107.617, 2515.051
1109.545, 2518.881
1111.474, 2528.546
1113.402, 2549.061
1115.331, 2574.005
1117.259, 2597.366
1119.188, 2616.877
1121.116, 2644.303
1123.045, 2678.876
1124.973, 2721.069
1126.902, 2779.157
1128.830, 2846.189
1130.759, 2900.551
1132.687, 2948.353
1134.615, 2969.118
1136.544, 2942.542
1138.472, 2891.283
1140.401, 2837.426
1142.329, 2778.456
1144.258, 2726.372
1146.186, 2682.065
1148.115, 2644.374
1150.043, 2613.621
1151.972, 2589.790
1153.900, 2569.663
1155.829, 2554.355
1157.757, 2541.262
1159.686, 2531.662
1161.614, 2523.420
1163.542, 2512.282
1165.471, 2497.205
1167.399, 2485.165
1169.328, 2479.075
1171.256, 2475.711
1173.185, 2473.556
1175.113, 2472.812
1177.042, 2471.199
1178.970, 2467.419
1180.899, 2464.188
1182.827, 2462.034
1184.756, 2460.637
1186.684, 2459.468
1188.613, 2458.225
1190.541, 2456.786
1192.469, 2454.712
1194.398, 2452.478
1196.326, 2450.597
1198.255, 2449.242
1200.183, 2448.351
1202.112, 2448.025
1204.040, 2449.195
1205.969, 2452.770
1207.897, 2458.149
1209.826, 2464.013
1211.754, 2470.513
1213.683, 2476.484
1215.611, 2481.308
1217.540, 2485.310
1219.468, 2488.448
1221.396, 2490.566
1223.325, 2492.559
1225.253, 2494.719
1227.182, 2496.628
1229.110, 2498.187
1231.039, 2499.761
1232.967, 2501.805
1234.896, 2504.466
1236.824, 2507.716
1238.753, 2512.229
1240.681, 2516.794
1242.610, 2520.568
1244.538, 2523.660
1246.467, 2527.100
1248.395, 2530.086
1250.323, 2534.251
1252.252, 2540.274
1254.180, 2546.863
1256.109, 2552.949
1258.037, 2558.754
1259.966, 2561.989
1261.894, 2560.017
1263.823, 2558.488
1265.751, 2560.545
1267.680, 2564.784
1269.608, 2567.670
1271.537, 2569.096
1273.465, 2570.755
1275.394, 2573.750
1277.322, 2576.849
1279.250, 2578.617
1281.179, 2579.433
1283.107, 2582.578
1285.036, 2589.345
1286.964, 2596.054
1288.893, 2601.426
1290.821, 2605.876
1292.750, 2610.024
1294.678, 2613.896
1296.607, 2617.009
1298.535, 2619.548
1300.464, 2621.591
1302.392, 2622.620
1304.321, 2623.470
1306.249, 2625.932
1308.177, 2629.955
1310.106, 2635.060
1312.034, 2642.955
1313.963, 2649.845
1315.891, 2652.405
1317.820, 2652.035
1319.748, 2653.468
1321.677, 2658.157
1323.605, 2662.778
1325.534, 2666.224
1327.462, 2669.818
1329.391, 2674.181
1331.319, 2679.047
1333.248, 2685.748
1335.176, 2695.360
1337.104, 2704.267
1339.033, 2711.882
1340.961, 2717.469
1342.890, 2719.953
1344.818, 2718.418
1346.747, 2716.844
1348.675, 2715.157
1350.604, 2714.527
1352.532, 2717.240
1354.461, 2721.598
1356.389, 2723.527
1358.318, 2722.776
1360.246, 2723.163
1362.175, 2724.972
1364.103, 2728.315
1366.031, 2733.685
1367.960, 2740.135
1369.888, 2745.671
1371.817, 2749.605
1373.745, 2754.305
1375.674, 2761.090
1377.602, 2768.036
1379.531, 2774.240
1381.459, 2779.750
1383.388, 2784.677
1385.316, 2788.715
1387.245, 2792.612
1389.173, 2796.825
1391.102, 2800.437
1393.030, 2802.302
1394.958, 2802.619
1396.887, 2804.503
1398.815, 2809.272
1400.744, 2813.945
1402.672, 2818.384
1404.601, 2822.423
1406.529, 2825.424
1408.458, 2827.409
1410.386, 2829.932
1412.315, 2832.677
1414.243, 2836.047
1416.172, 2842.002
1418.100, 2847.266
1420.029, 2848.637
1421.957, 2846.996
1423.885, 2846.547
1425.814, 2847.720
1427.742, 2850.941
1429.671, 2858.249
1431.599, 2866.358
1433.528, 2872.122
1435.456, 2875.408
1437.385, 2879.385
1439.313, 2883.513
1441.242, 2888.834
1443.170, 2896.329
1445.099, 2904.169
1447.027, 2910.716
1448.956, 2915.945
1450.884, 2920.877
1452.813, 2925.437
1454.741, 2929.900
1456.669, 2933.781
1458.598, 2938.001
1460.526, 2943.886
1462.455, 2951.244
1464.383, 2956.655
1466.312, 2959.384
1468.240, 2961.219
1470.169, 2962.417
1472.097, 2963.118
1474.026, 2963.488
1475.954, 2963.938
1477.883, 2965.138
1479.811, 2967.393
1481.740, 2970.967
1483.668, 2975.894
1485.596, 2982.190
1487.525, 2989.793
1489.453, 2998.011
1491.382, 3005.947
1493.310, 3013.252
1495.239, 3019.027
1497.167, 3022.513
1499.096, 3024.917
1501.024, 3027.265
1502.953, 3029.603
1504.881, 3031.666
1506.810, 3033.886
1508.738, 3036.162
1510.667, 3037.957
1512.595, 3040.716
1514.523, 3045.179
1516.452, 3050.537
1518.380, 3055.492
1520.309, 3059.788
1522.237, 3063.686
1524.166, 3066.953
1526.094, 3069.950
1528.023, 3073.020
1529.951, 3076.032
1531.880, 3078.767
1533.808, 3081.323
1535.737, 3084.364
1537.665, 3087.792
1539.594, 3091.967
1541.522, 3096.695
1543.450, 3102.160
1545.379, 3108.706
1547.307, 3115.969
1549.236, 3122.415
1551.164, 3128.137
1553.093, 3132.708
1555.021, 3136.130
1556.950, 3138.655
1558.878, 3140.195
1560.807, 3141.298
1562.735, 3142.869
1564.664, 3144.818
1566.592, 3148.003
1568.521, 3151.895
1570.449, 3157.195
1572.377, 3165.783
1574.306, 3174.415
1576.234, 3178.665
1578.163, 3178.935
1580.091, 3179.281
1582.020, 3180.681
1583.948, 3181.405
1585.877, 3180.463
1587.805, 3179.911
1589.734, 3181.072
1591.662, 3183.929
1593.591, 3188.776
1595.519, 3195.896
1597.448, 3201.633
1599.376, 3203.378
1601.304, 3205.601
1603.233, 3211.411
1605.161, 3218.389
1607.090, 3223.570
1609.018, 3227.122
1610.947, 3230.219
1612.875, 3232.866
1614.804, 3236.013
1616.732, 3240.464
1618.661, 3244.979
1620.589, 3247.743
1622.518, 3249.597
1624.446, 3254.479
1626.375, 3263.385
1628.303, 3269.886
1630.231, 3271.458
1632.160, 3272.818
1634.088, 3275.691
1636.017, 3279.980
1637.945, 3285.847
1639.874, 3293.173
1641.802, 3299.639
1643.731, 3304.780
1645.659, 3308.845
1647.588, 3310.881
1649.516, 3312.476
1651.445, 3314.870
1653.373, 3317.715
1655.302, 3319.944
1657.230, 3321.823
1659.158, 3323.577
1661.087, 3325.120
1663.015, 3326.899
1664.944, 3327.694
1666.872, 3329.509
1668.801, 3334.904
1670.729, 3343.176
1672.658, 3349.436
1674.586, 3353.433
1676.515, 3357.022
1678.443, 3359.695
1680.372, 3363.780
1682.300, 3370.657
1684.229, 3379.116
1686.157, 3387.440
1688.085, 3395.282
1690.014, 3404.076
1691.942, 3414.512
1693.871, 3422.691
1695.799, 3426.184
1697.728, 3428.712
1699.656, 3432.540
1701.585, 3436.473
1703.513, 3438.258
1705.442, 3437.910
1707.370, 3438.640
1709.299, 3441.483
1711.227, 3444.599
1713.156, 3448.531
1715.084, 3451.922
1717.012, 3452.969
1718.941, 3453.126
1720.869, 3455.794
1722.798, 3461.257
1724.726, 3465.501
1726.655, 3467.885
1728.583, 3469.667
1730.512, 3470.731
1732.440, 3471.977
1734.369, 3474.140
1736.297, 3476.926
1738.226, 3479.369
1740.154, 3481.235
1742.083, 3484.254
1744.011, 3489.150
1745.939, 3493.476
1747.868, 3497.147
1749.796, 3499.494
1751.725, 3499.618
1753.653, 3498.720
1755.582, 3499.054
1757.510, 3500.811
1759.439, 3504.118
1761.367, 3509.856
1763.296, 3514.749
1765.224, 3515.763
1767.153, 3517.132
1769.081, 3521.956
1771.010, 3527.991
1772.938, 3531.698
1774.866, 3533.221
1776.795, 3532.288
1778.723, 3527.906
1780.652, 3525.491
1782.580, 3527.546
1784.509, 3531.038
1786.437, 3534.647
1788.366, 3538.384
1790.294, 3542.333
1792.223, 3546.238
1794.151, 3549.024
1796.080, 3549.812
1798.008, 3552.535
1799.937, 3559.642
1801.865, 3566.211
1803.793, 3569.663
1805.722, 3571.370
1807.650, 3572.004
1809.579, 3572.144
1811.507, 3574.146
1813.436, 3578.425
1815.364, 3582.620
1817.293, 3586.874
1819.221, 3590.663
1821.150, 3593.425
1823.078, 3596.382
1825.007, 3600.203
1826.935, 3604.947
1828.864, 3610.661
1830.792, 3617.115
1832.720, 3623.833
1834.649, 3630.644
1836.577, 3636.801
1838.506, 3642.027
1840.434, 3646.241
1842.363, 3648.742
1844.291, 3650.711
1846.220, 3654.631
1848.148, 3660.275
1850.077, 3662.671
1852.005, 3660.465
1853.934, 3659.336
1855.862, 3661.045
1857.791, 3662.597
1859.719, 3662.627
1861.647, 3663.300
1863.576, 3666.525
1865.504, 3671.847
1867.433, 3677.726
1869.361, 3683.778
1871.290, 3690.675
1873.218, 3699.383
1875.147, 3705.517
1877.075, 3705.199
1879.004, 3705.655
1880.932, 3711.866
1882.861, 3719.475
1884.789, 3723.812
1886.718, 3725.665
1888.646, 3727.730
1890.574, 3730.191
1892.503, 3732.863
1894.431, 3735.355
1896.360, 3738.221
1898.288, 3741.459
1900.217, 3744.596
1902.145, 3747.536
1904.074, 3750.113
1906.002, 3752.428
1907.931, 3754.469
1909.859, 3755.297
1911.788, 3754.752
1913.716, 3755.772
1915.645, 3758.621
1917.573, 3763.559
1919.501, 3773.842
1921.430, 3782.441
1923.358, 3782.868
1925.287, 3779.686
1927.215, 3780.041
1929.144, 3783.500
1931.072, 3785.577
1933.001, 3785.581
1934.929, 3787.496
1936.858, 3793.742
1938.786, 3799.267
1940.715, 3802.122
1942.643, 3804.750
1944.572, 3808.553
1946.500, 3813.036
1948.428, 3817.766
1950.357, 3822.550
1952.285, 3825.891
1954.214, 3826.774
1956.142, 3828.812
1958.071, 3832.892
1959.999, 3836.182
1961.928, 3837.392
1963.856, 3838.206
1965.785, 3840.003
1967.713, 3841.927
1969.642, 3843.351
1971.570, 3844.528
1973.499, 3844.860
1975.427, 3844.529
1977.355, 3846.860
1979.284, 3852.535
1981.212, 3859.381
1983.141, 3867.689
1985.069, 3874.518
1986.998, 3876.374
1988.926, 3877.051
1990.855, 3880.036
1992.783, 3884.323
1994.712, 3888.656
1996.640, 3893.328
1998.569, 3895.002
2000.497, 3893.658
2002.426, 3891.223
2004.354, 3886.949
2006.282, 3883.725
2008.211, 3881.437
2010.139, 3881.227
2012.068, 3884.378
2013.996, 3889.238
2015.925, 3894.129
2017.853, 3898.874
2019.782, 3902.253
2021.710, 3904.172
2023.639, 3907.737
2025.567, 3913.594
2027.496, 3919.805
2029.424, 3926.008
2031.353, 3931.716
2033.281, 3936.638
2035.209, 3940.576
2037.138, 3943.001
2039.066, 3944.644
2040.995, 3946.695
2042.923, 3949.163
2044.852, 3951.647
2046.780, 3954.207
2048.709, 3956.774
2050.637, 3959.595
2052.566, 3961.859
2054.494, 3963.186
2056.423, 3964.309
2058.351, 3966.370
2060.280, 3968.023
2062.208, 3967.498
2064.136, 3966.471
2066.065, 3968.115
2067.993, 3971.960
2069.922, 3973.969
2071.850, 3973.616
2073.779, 3974.533
2075.707, 3977.035
2077.636, 3979.218
2079.564, 3980.460
2081.493, 3981.408
2083.421, 3983.550
2085.350, 3984.840
2087.278, 3983.732
2089.207, 3981.500
2091.135, 3979.261
2093.063, 3977.430
2094.992, 3977.378
2096.920, 3979.164
2098.849, 3980.730
2100.777, 3981.088
2102.706, 3982.481
2104.634, 3987.199
2106.563, 3989.627
2108.491, 3986.063
2110.420, 3983.381
2112.348, 3985.808
2114.277, 3990.252
2116.205, 3993.914
2118.134, 3997.188
2120.062, 4000.973
2121.990, 4004.984
2123.919, 4008.021
2125.847, 4009.743
2127.776, 4011.950
2129.704, 4014.684
2131.633, 4017.731
2133.561, 4021.883
2135.490, 4024.526
2137.418, 4023.681
2139.347, 4022.092
2141.275, 4021.929
2143.204, 4022.211
2145.132, 4022.689
2147.061, 4023.170
2148.989, 4021.855
2150.917, 4019.345
2152.846, 4017.615
2154.774, 4016.289
2156.703, 4018.419
2158.631, 4024.848
2160.560, 4029.948
2162.488, 4031.233
2164.417, 4031.629
2166.345, 4033.667
2168.274, 4033.882
2170.202, 4030.005
2172.131, 4024.748
2174.059, 4020.023
2175.988, 4016.942
2177.916, 4017.557
2179.844, 4021.590
2181.773, 4026.277
2183.701, 4031.226
2185.630, 4036.624
2187.558, 4042.190
2189.487, 4047.177
2191.415, 4051.802
2193.344, 4054.358
2195.272, 4053.066
2197.201, 4051.477
2199.129, 4052.004
2201.058, 4052.518
2202.986, 4050.653
2204.915, 4048.766
2206.843, 4050.274
2208.771, 4054.474
2210.700, 4059.143
2212.628, 4064.242
2214.557, 4067.811
2216.485, 4069.352
2218.414, 4072.254
2220.342, 4076.741
2222.271, 4080.491
2224.199, 4082.838
2226.128, 4084.069
2228.056, 4084.755
2229.985, 4084.393
2231.913, 4081.777
2233.842, 4080.195
2235.770, 4084.025
2237.698, 4089.241
2239.627, 4089.337
2241.555, 4086.786
2243.484, 4087.895
2245.412, 4091.961
2247.341, 4096.507
2249.269, 4101.386
2251.198, 4104.775
2253.126, 4106.646
2255.055, 4107.500
2256.983, 4106.953
2258.912, 4107.170
2260.840, 4108.653
2262.769, 4110.967
2264.697, 4114.869
2266.625, 4118.151
2268.554, 4119.587
2270.482, 4119.832
2272.411, 4118.064
2274.339, 4116.476
2276.268, 4119.097
2278.196, 4123.942
2280.125, 4126.100
2282.053, 4126.087
2283.982, 4126.710
2285.910, 4128.198
2287.839, 4130.541
2289.767, 4134.229
2291.696, 4137.717
2293.624, 4139.801
2295.552, 4143.153
2297.481, 4149.545
2299.409, 4153.998
2301.338, 4153.311
2303.266, 4153.100
2305.195, 4156.561
2307.123, 4160.734
2309.052, 4165.128
2310.980, 4167.829
2312.909, 4165.493
2314.837, 4160.724
2316.766, 4156.958
2318.694, 4154.908
2320.623, 4157.320
2322.551, 4164.274
2324.479, 4174.458
2326.408, 4188.662
2328.336, 4193.920
2330.265, 4188.387
2332.193, 4182.132
2334.122, 4174.955
2336.050, 4171.719
2337.979, 4176.482
2339.907, 4179.458
2341.836, 4175.957
2343.764, 4173.521
2345.693, 4176.144
2347.621, 4179.697
2349.550, 4182.126
2351.478, 4184.111
2353.406, 4185.958
2355.335, 4187.550
2357.263, 4188.361
2359.192, 4188.777
2361.120, 4189.295
2363.049, 4190.141
2364.977, 4193.469
2366.906, 4198.839
2368.834, 4198.217
2370.763, 4190.508
2372.691, 4185.678
2374.620, 4184.620
2376.548, 4183.123
2378.477, 4180.722
2380.405, 4180.193
2382.333, 4182.551
2384.262, 4185.685
2386.190, 4189.142
2388.119, 4192.671
2390.047, 4195.476
2391.976, 4198.638
2393.904, 4202.225
2395.833, 4206.505
2397.761, 4212.639
2399.690, 4218.401
2401.618, 4221.791
2403.547, 4223.792
2405.475, 4224.942
2407.404, 4225.555
2409.332, 4226.394
2411.260, 4227.217
2413.189, 4227.284
2415.117, 4227.144
2417.046, 4228.286
2418.974, 4231.110
2420.903, 4236.527
2422.831, 4244.580
2424.760, 4250.430
2426.688, 4253.053
2428.617, 4257.132
2430.545, 4263.753
2432.474, 4267.438
2434.402, 4266.154
2436.331, 4264.040
2438.259, 4261.139
2440.188, 4259.501
2442.116, 4260.281
2444.044, 4262.696
2445.973, 4267.382
2447.901, 4272.268
2449.830, 4275.533
2451.758, 4278.546
2453.687, 4281.505
2455.615, 4283.887
2457.544, 4286.312
2459.472, 4286.665
2461.401, 4281.370
2463.329, 4274.995
2465.258, 4275.359
2467.186, 4278.136
2469.115, 4274.658
2471.043, 4268.859
2472.971, 4269.219
2474.900, 4273.994
2476.828, 4276.594
2478.757, 4277.044
2480.685, 4280.155
2482.614, 4285.566
2484.542, 4287.891
2486.471, 4287.217
2488.399, 4288.333
2490.328, 4292.075
2492.256, 4293.827
2494.185, 4291.981
2496.113, 4292.292
2498.042, 4295.583
2499.970, 4298.835
2501.898, 4301.932
2503.827, 4303.494
2505.755, 4302.797
2507.684, 4302.025
2509.612, 4301.756
2511.541, 4302.872
2513.469, 4309.565
2515.398, 4313.076
2517.326, 4306.698
2519.255, 4301.946
2521.183, 4303.718
2523.112, 4307.016
2525.040, 4309.710
2526.969, 4311.828
2528.897, 4313.067
2530.825, 4314.366
2532.754, 4318.549
2534.682, 4321.928
2536.611, 4319.307
2538.539, 4315.998
2540.468, 4317.443
2542.396, 4321.427
2544.325, 4325.864
2546.253, 4329.906
2548.182, 4331.681
2550.110, 4332.833
2552.039, 4337.310
2553.967, 4343.861
2555.896, 4349.963
2557.824, 4355.024
2559.752, 4354.875
2561.681, 4351.489
2563.609, 4353.833
2565.538, 4360.248
2567.466, 4361.438
2569.395, 4358.001
2571.323, 4358.615
2573.252, 4363.646
2575.180, 4366.245
2577.109, 4366.554
2579.037, 4366.267
2580.966, 4365.359
2582.894, 4367.529
2584.823, 4373.490
2586.751, 4376.193
2588.679, 4374.116
2590.608, 4372.867
2592.536, 4372.611
2594.465, 4373.104
2596.393, 4374.372
2598.322, 4377.235
2600.250, 4382.328
2602.179, 4385.965
2604.107, 4386.412
2606.036, 4387.528
2607.964, 4389.555
2609.893, 4392.711
2611.821, 4397.992
2613.750, 4401.593
2615.678, 4402.400
2617.606, 4403.041
2619.535, 4403.340
2621.463, 4405.096
2623.392, 4410.097
2625.320, 4413.500
2627.249, 4413.257
2629.177, 4413.375
2631.106, 4415.687
2633.034, 4416.587
2634.963, 4414.308
2636.891, 4412.150
2638.820, 4410.971
2640.748, 4411.038
2642.677, 4411.397
2644.605, 4414.517
2646.533, 4424.323
2648.462, 4429.688
2650.390, 4422.869
2652.319, 4415.470
2654.247, 4412.421
2656.176, 4410.839
2658.104, 4411.318
2660.033, 4411.612
2661.961, 4411.672
2663.890, 4410.540
2665.818, 4404.555
2667.747, 4401.567
2669.675, 4407.374
2671.604, 4413.790
2673.532, 4416.943
2675.460, 4418.433
2677.389, 4417.518
2679.317, 4417.792
2681.246, 4422.537
2683.174, 4427.198
2685.103, 4430.715
2687.031, 4431.568
2688.960, 4425.891
2690.888, 4421.835
2692.817, 4425.257
2694.745, 4430.501
2696.674, 4434.939
2698.602, 4439.702
2700.531, 4445.187
2702.459, 4450.218
2704.387, 4453.672
2706.316, 4455.665
2708.244, 4455.073
2710.173, 4454.677
2712.101, 4458.565
2714.030, 4460.512
2715.958, 4454.828
2717.887, 4450.418
2719.815, 4453.028
2721.744, 4457.421
2723.672, 4461.500
2725.601, 4464.774
2727.529, 4466.166
2729.458, 4467.230
2731.386, 4469.021
2733.314, 4470.374
2735.243, 4471.341
2737.171, 4471.043
2739.100, 4467.524
2741.028, 4465.813
2742.957, 4469.805
2744.885, 4474.052
2746.814, 4476.972
2748.742, 4479.055
2750.671, 4479.859
2752.599, 4481.364
2754.528, 4483.003
2756.456, 4487.562
2758.385, 4497.743
2760.313, 4506.849
2762.241, 4512.014
2764.170, 4514.894
2766.098, 4514.726
2768.027, 4514.109
2769.955, 4513.977
2771.884, 4513.345
2773.812, 4513.687
2775.741, 4511.546
2777.669, 4504.122
2779.598, 4499.445
2781.526, 4499.643
2783.455, 4501.066
2785.383, 4503.968
2787.312, 4504.925
2789.240, 4500.886
2791.168, 4498.186
2793.097, 4496.467
2795.025, 4496.713
2796.954, 4499.421
2798.882, 4501.058
2800.811, 4501.559
2802.739, 4500.166
2804.668, 4495.307
2806.596, 4494.289
2808.525, 4497.740
2810.453, 4501.653
2812.382, 4505.754
2814.310, 4504.792
2816.239, 4497.084
2818.167, 4494.694
2820.095, 4498.565
2822.024, 4498.794
2823.952, 4495.946
2825.881, 4498.667
2827.809, 4505.986
2829.738, 4507.605
2831.666, 4504.063
2833.595, 4503.173
2835.523, 4504.045
2837.452, 4502.122
2839.380, 4498.109
2841.309, 4491.423
2843.237, 4485.173
2845.166, 4487.818
2847.094, 4495.124
2849.022, 4497.014
2850.951, 4496.500
2852.879, 4498.072
2854.808, 4500.685
2856.736, 4504.229
2858.665, 4506.959
2860.593, 4505.802
2862.522, 4504.433
2864.450, 4507.543
2866.379, 4510.937
2868.307, 4512.287
2870.236, 4511.367
2872.164, 4505.640
2874.093, 4501.264
2876.021, 4502.544
2877.949, 4504.731
2879.878, 4505.963
2881.806, 4507.491
2883.735, 4509.196
2885.663, 4511.848
2887.592, 4515.252
2889.520, 4518.961
2891.449, 4523.469
2893.377, 4525.381
2895.306, 4521.846
2897.234, 4520.689
2899.163, 4523.442
2901.091, 4526.332
2903.020, 4529.206
2904.948, 4531.493
2906.876, 4532.688
2908.805, 4534.296
2910.733, 4536.400
2912.662, 4534.080
2914.590, 4528.287
2916.519, 4527.445
2918.447, 4530.861
2920.376, 4532.033
2922.304, 4531.912
2924.233, 4532.173
2926.161, 4533.430
2928.090, 4538.129
2930.018, 4543.487
2931.947, 4544.844
2933.875, 4544.561
2935.803, 4546.750
2937.732, 4547.891
2939.660, 4543.086
2941.589, 4538.905
2943.517, 4542.271
2945.446, 4545.058
2947.374, 4540.492
2949.303, 4537.519
2951.231, 4540.725
2953.160, 4542.729
2955.088, 4539.747
2957.017, 4537.844
2958.945, 4538.783
2960.874, 4541.071
2962.802, 4544.794
2964.730, 4548.969
2966.659, 4553.353
2968.587, 4555.880
2970.516, 4555.713
2972.444, 4556.083
2974.373, 4556.704
2976.301, 4555.182
2978.230, 4552.354
2980.158, 4553.070
2982.087, 4555.449
2984.015, 4552.078
2985.944, 4546.031
2987.872, 4542.711
2989.801, 4541.108
2991.729, 4539.888
2993.657, 4540.207
2995.586, 4546.158
2997.514, 4550.245
2999.443, 4545.653
3001.371, 4541.041
3003.300, 4541.048
3005.228, 4540.943
3007.157, 4538.135
3009.085, 4537.131
3011.014, 4539.908
3012.942, 4541.099
3014.871, 4538.402
3016.799, 4539.357
3018.728, 4545.102
3020.656, 4545.938
3022.584, 4541.732
3024.513, 4540.785
3026.441, 4542.727
3028.370, 4546.242
3030.298, 4550.050
3032.227, 4548.638
3034.155, 4546.177
3036.084, 4552.260
3038.012, 4558.690
3039.941, 4552.858
3041.869, 4545.466
3043.798, 4544.525
3045.726, 4545.282
3047.655, 4547.539
3049.583, 4546.656
3051.511, 4538.862
3053.440, 4532.494
3055.368, 4529.261
3057.297, 4528.244
3059.225, 4530.635
3061.154, 4531.548
3063.082, 4530.659
3065.011, 4531.881
3066.939, 4534.792
3068.868, 4534.968
3070.796, 4533.168
3072.725, 4532.861
3074.653, 4534.123
3076.582, 4540.675
3078.510, 4545.838
3080.438, 4538.540
3082.367, 4530.548
3084.295, 4533.979
3086.224, 4537.902
3088.152, 4536.958
3090.081, 4535.018
3092.009, 4531.991
3093.938, 4530.600
3095.866, 4531.359
3097.795, 4532.567
3099.723, 4534.550
3101.652, 4532.696
3103.580, 4526.873
3105.509, 4526.336
3107.437, 4530.016
3109.365, 4532.917
3111.294, 4535.289
3113.222, 4537.524
3115.151, 4539.991
3117.079, 4544.503
3119.008, 4547.987
3120.936, 4546.399
3122.865, 4545.713
3124.793, 4550.606
3126.722, 4553.867
3128.650, 4552.153
3130.579, 4553.542
3132.507, 4561.650
3134.436, 4566.352
3136.364, 4567.150
3138.292, 4567.616
3140.221, 4568.133
3142.149, 4569.550
3144.078, 4571.058
3146.006, 4569.973
3147.935, 4567.192
3149.863, 4562.996
3151.792, 4559.617
3153.720, 4561.227
3155.649, 4561.651
3157.577, 4556.193
3159.506, 4552.553
3161.434, 4554.096
3163.363, 4554.585
3165.291, 4550.627
3167.219, 4553.032
3169.148, 4561.917
3171.076, 4563.354
3173.005, 4558.550
3174.933, 4556.942
3176.862, 4558.615
3178.790, 4566.116
3180.719, 4573.555
3182.647, 4572.148
3184.576, 4569.388
3186.504, 4571.361
3188.433, 4573.444
3190.361, 4575.385
3192.290, 4575.285
3194.218, 4571.232
3196.146, 4569.812
3198.075, 4571.345
3200.003, 4570.633
3201.932, 4567.734
3203.860, 4568.994
3205.789, 4572.694
3207.717, 4575.625
3209.646, 4576.594
3211.574, 4571.642
3213.503, 4567.647
3215.431, 4571.195
3217.360, 4574.189
3219.288, 4572.271
3221.217, 4571.612
3223.145, 4575.877
3225.073, 4576.876
3227.002, 4574.866
3228.930, 4566.794
3230.859, 4555.184
3232.787, 4553.055
3234.716, 4556.871
3236.644, 4560.139
3238.573, 4561.638
3240.501, 4557.638
3242.430, 4554.353
3244.358, 4556.512
3246.287, 4558.289
3248.215, 4559.152
3250.144, 4555.305
3252.072, 4542.779
3254.000, 4539.467
3255.929, 4544.124
3257.857, 4541.515
3259.786, 4534.091
3261.714, 4527.393
3263.643, 4522.491
3265.571, 4521.158
3267.500, 4521.740
3269.428, 4524.662
3271.357, 4526.227
3273.285, 4524.180
3275.214, 4523.595
3277.142, 4525.196
3279.071, 4527.765
3280.999, 4530.912
3282.927, 4528.296
3284.856, 4522.328
3286.784, 4518.821
3288.713, 4517.831
3290.641, 4522.896
3292.570, 4525.908
3294.498, 4520.382
3296.427, 4515.433
3298.355, 4515.146
3300.284, 4513.843
3302.212, 4510.623
3304.141, 4508.512
3306.069, 4507.292
3307.998, 4508.307
3309.926, 4509.346
3311.854, 4504.883
3313.783, 4498.888
3315.711, 4495.713
3317.640, 4493.131
3319.568, 4491.329
3321.497, 4487.662
3323.425, 4478.820
3325.354, 4476.944
3327.282, 4482.406
3329.211, 4483.850
3331.139, 4482.375
3333.068, 4484.534
3334.996, 4487.780
3336.925, 4488.446
3338.853, 4488.176
3340.781, 4486.886
3342.710, 4487.249
3344.638, 4490.570
3346.567, 4493.503
3348.495, 4495.549
3350.424, 4494.578
3352.352, 4491.071
3354.281, 4489.581
3356.209, 4488.497
3358.138, 4484.953
3360.066, 4480.838
3361.995, 4477.323
3363.923, 4475.357
3365.852, 4476.276
3367.780, 4476.920
3369.708, 4477.146
3371.637, 4476.738
3373.565, 4476.359
3375.494, 4478.764
3377.422, 4482.884
3379.351, 4487.261
3381.279, 4490.870
3383.208, 4492.208
3385.136, 4492.788
3387.065, 4491.734
3388.993, 4494.046
3390.922, 4500.792
3392.850, 4502.609
3394.779, 4499.979
3396.707, 4497.431
3398.635, 4493.615
3400.564, 4485.524
3402.492, 4477.331
3404.421, 4471.663
3406.349, 4469.388
3408.278, 4472.123
3410.206, 4473.805
3412.135, 4473.354
3414.063, 4472.992
3415.992, 4472.883
3417.920, 4474.184
3419.849, 4476.379
3421.777, 4479.459
3423.706, 4482.543
3425.634, 4486.574
3427.563, 4488.217
3429.491, 4486.497
3431.419, 4484.905
3433.348, 4483.949
3435.276, 4487.952
3437.205, 4493.514
3439.133, 4492.208
3441.062, 4488.896
3442.990, 4486.446
3444.919, 4485.955
3446.847, 4488.496
3448.776, 4491.423
3450.704, 4494.665
3452.633, 4492.232
3454.561, 4485.933
3456.490, 4485.006
3458.418, 4484.259
3460.346, 4476.168
3462.275, 4468.814
3464.203, 4466.948
3466.132, 4464.422
3468.060, 4459.076
3469.989, 4455.864
3471.917, 4454.347
3473.846, 4452.413
3475.774, 4450.989
3477.703, 4452.443
3479.631, 4454.349
3481.560, 4456.820
3483.488, 4456.518
3485.417, 4452.026
3487.345, 4448.495
3489.273, 4446.093
3491.202, 4443.312
3493.130, 4440.953
3495.059, 4442.018
3496.987, 4442.516
3498.916, 4439.734
3500.844, 4435.909
3502.773, 4431.484
3504.701, 4429.560
3506.630, 4430.369
3508.558, 4430.726
3510.487, 4430.375
3512.415, 4428.400
3514.344, 4426.268
3516.272, 4424.782
3518.200, 4425.314
3520.129, 4429.481
3522.057, 4426.785
3523.986, 4417.065
3525.914, 4419.260
3527.843, 4426.229
3529.771, 4424.820
3531.700, 4421.928
3533.628, 4425.340
3535.557, 4422.732
3537.485, 4409.509
3539.414, 4405.169
3541.342, 4409.904
3543.271, 4408.461
3545.199, 4404.978
3547.127, 4403.799
3549.056, 4405.876
3550.984, 4412.039
3552.913, 4417.364
3554.841, 4419.539
3556.770, 4423.720
3558.698, 4427.993
3560.627, 4425.198
3562.555, 4418.120
3564.484, 4407.239
3566.412, 4399.963
3568.341, 4402.460
3570.269, 4403.521
3572.198, 4402.275
3574.126, 4400.367
3576.054, 4398.325
3577.983, 4395.954
3579.911, 4395.930
3581.840, 4402.495
3583.768, 4405.999
3585.697, 4400.639
3587.625, 4400.496
3589.554, 4405.114
3591.482, 4405.908
3593.411, 4403.711
3595.339, 4398.516
3597.268, 4393.761
3599.196, 4391.579
3601.125, 4389.797
3603.053, 4387.931
3604.981, 4387.186
3606.910, 4386.564
3608.838, 4381.172
3610.767, 4376.903
3612.695, 4382.422
3614.624, 4384.835
3616.552, 4378.761
3618.481, 4379.185
3620.409, 4386.482
3622.338, 4392.276
3624.266, 4395.334
3626.195, 4391.767
3628.123, 4388.802
3630.052, 4392.662
3631.980, 4392.546
3633.908, 4387.245
3635.837, 4383.271
3637.765, 4380.579
3639.694, 4379.593
3641.622, 4378.742
3643.551, 4378.884
3645.479, 4375.841
3647.408, 4369.074
3649.336, 4366.893
3651.265, 4369.111
3653.193, 4373.896
3655.122, 4377.619
3657.050, 4374.167
3658.979, 4371.307
3660.907, 4370.581
3662.835, 4372.987
3664.764, 4377.728
3666.692, 4375.886
3668.621, 4371.708
3670.549, 4371.051
3672.478, 4370.667
3674.406, 4369.779
3676.335, 4366.864
3678.263, 4361.983
3680.192, 4359.064
3682.120, 4359.290
3684.049, 4366.535
3685.977, 4373.279
3687.906, 4375.530
3689.834, 4373.747
3691.762, 4367.507
3693.691, 4368.155
3695.619, 4371.604
3697.548, 4368.784
3699.476, 4365.156
3701.405, 4364.747
3703.333, 4364.145
3705.262, 4363.173
3707.190, 4356.078
3709.119, 4347.126
3711.047, 4346.505
3712.976, 4348.905
3714.904, 4352.440
3716.833, 4353.886
3718.761, 4352.481
3720.689, 4351.814
3722.618, 4351.905
3724.546, 4354.293
3726.475, 4355.580
3728.403, 4351.922
3730.332, 4351.533
3732.260, 4355.515
3734.189, 4354.551
3736.117, 4352.271
3738.046, 4359.615
3739.974, 4367.693
3741.903, 4369.864
3743.831, 4375.427
3745.760, 4384.913
3747.688, 4375.405
3749.616, 4357.366
3751.545, 4350.687
3753.473, 4350.544
3755.402, 4358.960
3757.330, 4362.304
3759.259, 4359.806
3761.187, 4358.854
3763.116, 4359.547
3765.044, 4362.701
3766.973, 4365.595
3768.901, 4367.568
3770.830, 4366.783
3772.758, 4363.329
3774.687, 4358.470
3776.615, 4354.148
3778.543, 4353.248
3780.472, 4352.439
3782.400, 4350.775
3784.329, 4347.503
3786.257, 4342.994
3788.186, 4337.274
3790.114, 4333.611
3792.043, 4335.897
3793.971, 4338.946
3795.900, 4341.718
3797.828, 4339.787
3799.757, 4334.839
3801.685, 4333.201
3803.614, 4330.554
3805.542, 4323.148
3807.470, 4318.666
3809.399, 4318.724
3811.327, 4316.507
3813.256, 4312.985
3815.184, 4309.313
3817.113, 4305.956
3819.041, 4303.299
3820.970, 4299.495
3822.898, 4294.866
3824.827, 4297.335
3826.755, 4300.606
3828.684, 4296.571
3830.612, 4294.313
3832.541, 4296.753
3834.469, 4296.582
3836.397, 4294.021
3838.326, 4288.675
3840.254, 4283.956
3842.183, 4281.397
3844.111, 4282.708
3846.040, 4287.898
3847.968, 4289.233
3849.897, 4288.718
3851.825, 4288.422
3853.754, 4289.549
3855.682, 4293.037
3857.611, 4291.825
3859.539, 4286.781
3861.468, 4281.631
3863.396, 4277.474
3865.324, 4275.450
3867.253, 4273.683
3869.181, 4272.019
3871.110, 4273.535
3873.038, 4275.749
3874.967, 4274.870
3876.895, 4272.316
3878.824, 4267.208
3880.752, 4265.304
3882.681, 4266.087
3884.609, 4268.326
3886.538, 4268.607
3888.466, 4263.986
3890.395, 4260.330
3892.323, 4258.500
3894.251, 4257.350
3896.180, 4256.332
3898.108, 4253.645
3900.037, 4253.179
3901.965, 4256.710
3903.894, 4258.219
3905.822, 4257.935
3907.751, 4255.619
3909.679, 4255.405
3911.608, 4261.822
3913.536, 4260.458
3915.465, 4251.005
3917.393, 4250.449
3919.322, 4252.657
3921.250, 4252.055
3923.178, 4250.637
3925.107, 4249.054
3927.035, 4250.076
3928.964, 4252.111
3930.892, 4251.432
3932.821, 4251.092
3934.749, 4252.683
3936.678, 4251.292
3938.606, 4248.166
3940.535, 4249.318
3942.463, 4250.697
3944.392, 4250.834
3946.320, 4247.131
3948.249, 4240.616
3950.177, 4240.407
3952.105, 4243.178
3954.034, 4246.336
3955.962, 4249.035
3957.891, 4251.003
3959.819, 4247.155
3961.748, 4241.130
3963.676, 4238.671
3965.605, 4237.072
3967.533, 4235.812
3969.462, 4237.325
3971.390, 4239.263
3973.319, 4232.416
3975.247, 4227.742
3977.176, 4231.735
3979.104, 4233.178
3981.032, 4232.068
3982.961, 4232.539
3984.889, 4232.192
3986.818, 4229.339
3988.746, 4226.739
3990.675, 4224.877
3992.603, 4223.067
3994.532, 4221.924
3996.460, 4222.824
3998.389, 4220.262
4000.317, 4212.894
4002.246, 4207.852
4004.174, 4204.607
4006.103, 4204.740
4008.031, 4202.501
4009.959, 4197.083
4011.888, 4195.720
4013.816, 4197.173
4015.745, 4198.947
4017.673, 4201.608
4019.602, 4204.988
4021.530, 4203.419
4023.459, 4198.833
4025.387, 4195.746
4027.316, 4191.490
4029.244, 4185.037
4031.173, 4179.216
4033.101, 4174.762
4035.030, 4172.264
4036.958, 4171.170
4038.886, 4170.749
4040.815, 4170.514
4042.743, 4169.697
4044.672, 4167.452
4046.600, 4164.460
4048.529, 4161.981
4050.457, 4156.437
4052.386, 4149.706
4054.314, 4147.035
4056.243, 4147.177
4058.171, 4150.771
4060.100, 4151.749
4062.028, 4149.275
4063.957, 4141.482
4065.885, 4133.983
4067.813, 4130.645
4069.742, 4125.983
4071.670, 4120.877
4073.599, 4120.815
4075.527, 4119.614
4077.456, 4113.200
4079.384, 4110.942
4081.313, 4112.479
4083.241, 4112.319
4085.170, 4113.179
4087.098, 4116.407
4089.027, 4122.060
4090.955, 4127.981
4092.884, 4125.983
4094.812, 4122.785
4096.740, 4122.836
4098.669, 4120.723
4100.598, 4116.393
4102.526, 4110.482
4104.454, 4104.137
4106.383, 4098.008
4108.312, 4095.544
4110.240, 4094.928
4112.168, 4088.354
4114.097, 4084.447
4116.025, 4087.065
4117.954, 4089.483
4119.882, 4091.503
4121.811, 4094.491
4123.739, 4095.632
4125.667, 4091.948
4127.596, 4095.395
4129.524, 4103.113
4131.453, 4113.134
4133.381, 4115.810
4135.310, 4105.583
4137.238, 4104.679
4139.167, 4106.325
4141.095, 4098.458
4143.023, 4093.403
4144.952, 4094.120
4146.881, 4095.884
4148.809, 4097.202
4150.737, 4095.948
4152.666, 4093.552
4154.595, 4090.858
4156.523, 4098.404
4158.451, 4107.440
4160.380, 4110.554
4162.309, 4111.531
4164.237, 4111.091
4166.165, 4104.882
4168.094, 4100.567
4170.022, 4104.237
4171.951, 4107.219
4173.879, 4108.324
4175.808, 4104.125
4177.736, 4102.314
4179.665, 4109.177
4181.593, 4109.256
4183.521, 4105.089
4185.450, 4101.216
4187.378, 4101.044
4189.307, 4107.413
4191.235, 4101.064
4193.164, 4089.966
4195.092, 4086.979
4197.021, 4080.888
4198.949, 4070.998
4200.878, 4073.547
4202.806, 4077.656
4204.734, 4071.292
4206.663, 4066.580
4208.592, 4064.715
4210.520, 4067.809
4212.448, 4069.847
4214.377, 4067.401
4216.306, 4067.104
4218.234, 4067.662
4220.162, 4064.138
4222.091, 4059.719
4224.020, 4055.316
4225.948, 4055.339
4227.876, 4056.251
4229.805, 4053.848
4231.733, 4048.296
4233.662, 4040.758
4235.590, 4038.263
4237.519, 4038.201
##END=
